Repository: dzesmin/TEA

############################# BEGIN FRONTMATTER ################################

#                                                                              #

#   TEA - calculates Thermochemical Equilibrium Abundances of chemical species #

#                                                                              #

#   TEA is part of the PhD dissertation work of Dr. Jasmina                    #

#   Blecic, who developed it with coding assistance from                       #

#   undergraduate M. Oliver Bowman and under the advice of                     #

File: TEA/janaf/B-058.txt
Potassium Tetrahydroborate (KBH4)	B1H4K1(cr)
T(K)	Cp	S	-[G-H(Tr)]/T	H-H(Tr)	delta-f H	delta-f G	log Kf
0	0.	0.	INFINITE	-16.523	-218.190	-218.190	INFINITE
100	43.388	32.560	176.531	-14.397	-223.820	-203.339	106.213
200	73.580	72.530	114.809	-8.456	-226.193	-181.752	47.469
298.15	96.571	106.608	106.608	0.	-226.898	-159.738	27.986
300	96.734	107.206	106.610	0.179	-226.902	-159.322	27.740
400	100.918	135.797	110.480	10.127	-229.606	-136.305	17.800
500	102.131	158.434	117.887	20.273	-230.144	-112.920	11.797
600	106.033	177.333	126.258	30.645	-230.651	-89.424	7.785
700	115.227	194.306	134.780	41.668	-230.655	-65.874	4.916
800	118.407	209.909	143.213	53.356	-230.132	-42.368	2.766
900	120.625	223.988	151.419	65.312	-229.490	-18.935	1.099
1000	122.340	236.790	159.326	77.464	-228.820	4.424	-0.231
1100	123.386	248.501	166.908	89.752	-307.159	32.327	-1.535
1200	124.265	259.276	174.162	102.136	-305.599	63.120	-2.748
1300	124.919	269.248	181.098	114.596	-304.101	93.786	-3.768
1400	125.520	278.528	187.730	127.118	-302.676	124.339	-4.639
1500	126.060	287.207	194.075	139.697	-301.326	154.792	-5.390
1600	126.566	295.359	200.153	152.329	-300.054	185.158	-6.045
1700	127.037	303.046	205.982	165.009	-298.859	215.447	-6.620
1800	127.473	310.320	211.578	177.735	-297.741	245.667	-7.129
1900	127.873	317.223	216.958	190.503	-296.700	275.828	-7.583
2000	128.240	323.791	222.137	203.309	-295.735	305.936	-7.990

File: TEA/janaf/B-059.txt
Lithium Tetrahydroborate (LiBH4)	B1H4Li1(cr)
T(K)	Cp	S	-[G-H(Tr)]/T	H-H(Tr)	delta-f H	delta-f G	log Kf
0	0.	0.	INFINITE	-12.697	-180.391	-180.391	INFINITE
100	30.019	17.086	132.466	-11.538	-185.749	-166.547	86.995
200	59.575	47.990	82.538	-6.910	-188.682	-146.067	38.149
298.15	82.539	75.815	75.815	0.	-190.464	-124.733	21.853
300	82.989	76.326	75.817	0.153	-190.484	-124.325	21.647
400	91.002	101.384	79.181	8.881	-191.531	-102.115	13.335
500	98.282	122.480	85.783	18.349	-195.573	-79.333	8.288
600	105.144	141.037	93.475	28.537	-196.207	-56.016	4.877
700	109.914	157.625	101.476	39.304	-196.396	-32.631	2.435
800	113.052	172.527	109.442	50.468	-196.317	-9.239	0.603
900	114.349	185.920	117.209	61.840	-196.167	14.136	-0.820
1000	115.353	198.020	124.695	73.325	-196.037	37.496	-1.959
1100	116.392	209.064	131.870	84.913	-195.938	60.844	-2.889
1200	117.319	219.232	138.732	96.600	-195.873	84.185	-3.664
1300	118.019	228.650	145.291	108.367	-195.861	107.522	-4.320
1400	118.684	237.421	151.562	120.203	-195.910	130.861	-4.882
1500	119.316	245.631	157.563	132.103	-196.017	154.205	-5.370
1600	119.913	253.351	163.311	144.065	-196.184	177.558	-5.797
1700	120.477	260.638	168.823	156.084	-341.644	208.100	-6.394
1800	121.007	267.539	174.118	168.159	-341.173	240.424	-6.977
1900	121.502	274.095	179.209	180.285	-340.766	272.723	-7.498
2000	121.964	280.339	184.110	192.458	-340.424	305.003	-7.966

File: TEA/janaf/B-081.txt
Boron Sulfide (BS)	B1S1(g)
T(K)	Cp	S	-[G-H(Tr)]/T	H-H(Tr)	delta-f H	delta-f G	log Kf
0	0.	0.	INFINITE	-8.724	239.992	239.992	INFINITE
100	29.106	184.196	242.369	-5.817	242.185	225.049	-117.553
200	29.239	204.389	218.907	-2.903	243.124	207.457	-54.182
250	29.557	210.944	216.682	-1.434	243.203	198.527	-41.480
298.15	30.051	216.190	216.190	0.	243.090	189.930	-33.275
300	30.073	216.376	216.191	0.056	243.083	189.600	-33.012
350	30.706	221.058	216.559	1.575	242.809	180.706	-26.969
400	31.376	225.202	217.385	3.127	240.195	171.948	-22.454
450	32.028	228.936	218.465	4.712	239.027	163.478	-18.976
500	32.631	232.342	219.685	6.329	237.738	155.155	-16.209
600	33.656	238.386	222.310	9.645	235.488	138.854	-12.088
700	34.449	243.636	224.990	13.052	233.393	122.915	-9.172
800	35.057	248.278	227.617	16.529	231.376	107.271	-7.004
900	35.527	252.435	230.147	20.059	176.267	92.958	-5.395
1000	35.895	256.198	232.567	23.631	175.521	83.741	-4.374
1100	36.188	259.634	234.874	27.236	174.724	74.601	-3.542
1200	36.426	262.793	237.071	30.867	173.879	65.536	-2.853
1300	36.622	265.716	239.163	34.519	172.988	56.543	-2.272
1400	36.786	268.437	241.158	38.190	172.051	47.620	-1.777
1500	36.926	270.979	243.062	41.876	171.069	38.766	-1.350
1600	37.046	273.367	244.882	45.575	170.043	29.979	-0.979
1700	37.153	275.616	246.625	49.285	168.974	21.258	-0.653
1800	37.249	277.742	248.295	53.005	167.864	12.601	-0.366
1900	37.338	279.758	249.898	56.734	166.712	4.006	-0.110
2000	37.421	281.676	251.440	60.472	165.521	-4.527	0.118
2100	37.502	283.504	252.923	64.218	164.292	-12.999	0.323
2200	37.583	285.250	254.353	67.973	163.027	-21.412	0.508
2300	37.664	286.922	255.733	71.735	161.727	-29.767	0.676
2400	37.749	288.527	257.066	75.506	110.133	-36.995	0.805
2500	37.838	290.070	258.356	79.285	108.689	-43.096	0.900
2600	37.933	291.556	259.604	83.073	107.246	-49.139	0.987
2700	38.033	292.989	260.815	86.872	105.808	-55.126	1.066
2800	38.142	294.374	261.989	90.680	104.373	-61.060	1.139
2900	38.257	295.715	263.129	94.500	102.945	-66.944	1.206
3000	38.381	297.014	264.236	98.332	101.523	-72.777	1.267
3100	38.513	298.274	265.314	102.177	100.109	-78.564	1.324
3200	38.653	299.499	266.363	106.035	98.705	-84.305	1.376
3300	38.801	300.691	267.386	109.908	97.310	-90.003	1.425
3400	38.957	301.852	268.382	113.795	95.927	-95.658	1.470
3500	39.120	302.983	269.355	117.699	94.555	-101.273	1.511
3600	39.289	304.088	270.304	121.620	93.196	-106.849	1.550
3700	39.466	305.167	271.232	125.557	91.850	-112.387	1.587
3800	39.647	306.221	272.139	129.513	90.518	-117.889	1.621
3900	39.834	307.254	273.026	133.487	89.200	-123.356	1.652
4000	40.026	308.265	273.895	137.480	87.897	-128.790	1.682
4100	40.221	309.255	274.745	141.492	86.607	-134.191	1.710
4200	40.419	310.227	275.578	145.524	-394.516	-132.537	1.648
4300	40.620	311.180	276.395	149.576	-394.688	-126.297	1.534
4400	40.822	312.117	277.197	153.648	-394.847	-120.054	1.425
4500	41.026	313.036	277.983	157.741	-394.994	-113.807	1.321
4600	41.230	313.940	278.755	161.853	-395.128	-107.557	1.221
4700	41.435	314.829	279.513	165.987	-395.250	-101.304	1.126
4800	41.639	315.704	280.258	170.140	-395.360	-95.048	1.034
4900	41.842	316.564	280.990	174.314	-395.460	-88.791	0.947
5000	42.043	317.412	281.710	178.509	-395.549	-82.531	0.862
5100	42.243	318.246	282.418	182.723	-395.629	-76.270	0.781
5200	42.441	319.068	283.115	186.957	-395.700	-70.008	0.703
5300	42.637	319.879	283.801	191.211	-395.763	-63.744	0.628
5400	42.830	320.677	284.477	195.484	-395.818	-57.479	0.556
5500	43.019	321.465	285.142	199.777	-395.866	-51.213	0.486
5600	43.206	322.242	285.797	204.088	-395.908	-44.946	0.419
5700	43.390	323.008	286.444	208.418	-395.945	-38.678	0.354
5800	43.569	323.764	287.081	212.766	-395.978	-32.410	0.292
5900	43.746	324.511	287.709	217.132	-396.007	-26.142	0.231
6000	43.918	325.247	288.328	221.515	-396.032	-19.872	0.173

File: TEA/janaf/B-084.txt
Beryllium Borate (Be(BO2)2)	B2Be1O4(g)
T(K)	Cp	S	-[G-H(Tr)]/T	H-H(Tr)	delta-f H	delta-f G	log Kf
0	0.	0.	INFINITE	-18.639	-1348.345	-1348.345	INFINITE
100	52.679	250.301	396.063	-14.576	-1350.178	-1340.435	700.171
200	74.445	293.699	334.648	-8.190	-1350.857	-1330.401	347.465
250	83.774	311.333	328.252	-4.230	-1351.147	-1325.253	276.897
298.15	91.764	326.785	326.785	0.	-1351.432	-1320.240	231.301
300	92.053	327.354	326.787	0.170	-1351.443	-1320.047	229.841
350	99.380	342.106	327.935	4.960	-1351.739	-1314.791	196.222
400	105.839	355.807	330.573	10.094	-1352.029	-1309.492	171.002
450	111.510	368.608	334.096	15.530	-1352.309	-1304.158	151.383
500	116.475	380.619	338.154	21.233	-1352.572	-1298.794	135.684
600	124.603	402.607	347.099	33.305	-1353.048	-1287.993	112.130
700	130.814	422.303	356.460	46.090	-1353.475	-1277.116	95.300
800	135.589	440.096	365.821	59.420	-1353.880	-1266.180	82.673
900	139.296	456.289	374.987	73.172	-1354.296	-1255.193	72.849
1000	142.208	471.122	383.869	87.253	-1354.746	-1244.158	64.988
1100	144.522	484.788	392.430	101.594	-1355.254	-1233.074	58.554
1200	146.384	497.446	400.661	116.142	-1355.839	-1221.942	53.190
1300	147.899	509.225	408.564	130.859	-1356.517	-1210.757	48.649
1400	149.144	520.233	416.152	145.713	-1357.302	-1199.516	44.754
1500	150.179	530.559	423.438	160.681	-1358.206	-1188.215	41.377
1600	151.047	540.280	430.440	175.743	-1373.776	-1176.324	38.403
1700	151.781	549.459	437.174	190.886	-1374.547	-1163.960	35.764
1800	152.406	558.153	443.655	206.096	-1375.398	-1151.549	33.417
1900	152.943	566.408	449.901	221.364	-1376.333	-1139.087	31.316
2000	153.407	574.265	455.924	236.682	-1377.357	-1126.575	29.423
2100	153.811	581.760	461.739	252.043	-1378.476	-1114.008	27.709
2200	154.164	588.923	467.359	267.443	-1379.693	-1101.385	26.150
2300	154.475	595.783	472.794	282.875	-1381.011	-1088.707	24.725
2400	154.750	602.364	478.057	298.336	-1482.951	-1073.831	23.371
2500	154.994	608.686	483.156	313.824	-1484.633	-1056.750	22.080
2600	155.211	614.769	488.102	329.334	-1486.357	-1039.600	20.886
2700	155.406	620.631	492.903	344.865	-1488.124	-1022.383	19.779
2800	155.581	626.286	497.566	360.415	-1780.891	-998.878	18.634
2900	155.739	631.748	502.099	375.981	-1781.683	-970.936	17.488
3000	155.882	637.030	506.509	391.562	-1782.504	-942.965	16.418
3100	156.012	642.144	510.803	407.157	-1783.354	-914.965	15.417
3200	156.130	647.099	514.985	422.764	-1784.236	-886.940	14.478
3300	156.237	651.905	519.062	438.382	-1785.150	-858.886	13.595
3400	156.336	656.570	523.038	454.011	-1786.098	-830.802	12.764
3500	156.427	661.103	526.918	469.649	-1787.082	-802.692	11.980
3600	156.510	665.511	530.707	485.296	-1788.103	-774.552	11.238
3700	156.587	669.801	534.408	500.951	-1789.161	-746.384	10.537
3800	156.658	673.977	538.027	516.613	-1790.260	-718.184	9.872
3900	156.723	678.048	541.565	532.283	-1791.400	-689.957	9.241
4000	156.784	682.016	545.027	547.958	-1792.584	-661.701	8.641
4100	156.841	685.888	548.415	563.639	-1793.812	-633.413	8.070
4200	156.893	689.668	551.734	579.326	-2754.787	-591.047	7.351
4300	156.942	693.361	554.985	595.018	-2753.937	-539.539	6.554
4400	156.988	696.969	558.171	610.714	-2753.143	-488.052	5.794
4500	157.031	700.498	561.294	626.415	-2752.406	-436.582	5.068
4600	157.071	703.950	564.358	642.121	-2751.729	-385.127	4.373
4700	157.109	707.328	567.364	657.830	-2751.115	-333.685	3.708
4800	157.144	710.636	570.315	673.542	-2750.568	-282.256	3.072
4900	157.177	713.877	573.212	689.258	-2750.089	-230.837	2.461
5000	157.209	717.052	576.057	704.978	-2749.682	-179.428	1.874
5100	157.238	720.166	578.852	720.700	-2749.350	-128.026	1.311
5200	157.266	723.219	581.599	736.425	-2749.096	-76.632	0.770
5300	157.292	726.215	584.300	752.153	-2748.923	-25.238	0.249
5400	157.317	729.156	586.955	767.884	-2748.834	26.150	-0.253
5500	157.340	732.042	589.567	783.616	-2748.832	77.537	-0.736
5600	157.363	734.878	592.136	799.352	-2748.920	128.928	-1.203
5700	157.384	737.663	594.665	815.089	-2749.101	180.319	-1.652
5800	157.404	740.401	597.154	830.828	-2749.378	231.716	-2.087
5900	157.423	743.091	599.605	846.570	-2749.754	283.114	-2.507
6000	157.441	745.737	602.019	862.313	-2750.233	334.525	-2.912

File: TEA/janaf/B-088.txt
Difluoroborane Oxide (O(BF2)2)	B2F4O1(g)
T(K)	Cp	S	-[G-H(Tr)]/T	H-H(Tr)	delta-f H	delta-f G	log Kf
0														
100	51.315	267.752	399.768	-13.202	-1894.168	-1878.142	981.041
200	66.790	307.999	344.533	-7.307	-1896.253	-1861.276	486.115
250	74.652	323.753	338.831	-3.770	-1897.191	-1852.422	387.042
298.15	81.853	337.523	337.523	0.	-1898.072	-1843.720	323.012
300	82.121	338.031	337.525	0.152	-1898.105	-1843.382	320.961
350	89.101	351.220	338.551	4.434	-1898.993	-1834.191	273.738
400	95.547	363.545	340.913	9.053	-1899.853	-1824.875	238.304
450	101.427	375.144	344.078	13.980	-1900.674	-1815.453	210.732
500	106.733	386.110	347.738	19.186	-1901.443	-1805.942	188.665
600	115.686	406.393	355.852	30.325	-1902.793	-1786.711	155.547
700	122.698	424.775	364.406	42.258	-1903.900	-1767.273	131.876
800	128.153	441.531	373.015	54.812	-1904.799	-1747.692	114.113
900	132.412	456.881	381.493	67.849	-1905.537	-1728.007	100.291
1000	135.763	471.012	389.748	81.265	-1906.157	-1708.248	89.230
1100	138.428	484.082	397.737	94.979	-1906.696	-1688.430	80.177
1200	140.570	496.222	405.444	108.933	-1907.187	-1668.566	72.631
1300	142.311	507.544	412.868	123.080	-1907.653	-1648.662	66.244
1400	143.742	518.145	420.013	137.385	-1908.116	-1628.722	60.768
1500	144.929	528.104	426.890	151.820	-1908.591	-1608.749	56.022
1600	145.923	537.490	433.512	166.364	-1909.090	-1588.743	51.867
1700	146.763	546.362	439.892	180.999	-1909.624	-1568.706	48.200
1800	147.479	554.772	446.043	195.712	-1910.197	-1548.635	44.940
1900	148.093	562.762	451.977	210.492	-1910.815	-1528.532	42.022
2000	148.623	570.372	457.708	225.328	-1911.477	-1508.395	39.395
2100	149.084	577.635	463.247	240.214	-1912.183	-1488.224	37.018
2200	149.487	584.580	468.606	255.143	-1912.931	-1468.018	34.855
2300	149.841	591.233	473.794	270.110	-1913.718	-1447.777	32.880
2400	150.154	597.617	478.821	285.110	-2015.058	-1425.363	31.022
2500	150.432	603.752	483.696	300.139	-2016.065	-1400.772	29.268
2600	150.679	609.657	488.428	315.195	-2017.031	-1376.141	27.647
2700	150.901	615.348	493.024	330.274	-2017.954	-1351.474	26.146
2800	151.100	620.840	497.492	345.375	-2018.827	-1326.773	24.751
2900	151.280	626.145	501.837	360.494	-2019.648	-1302.042	23.452
3000	151.442	631.277	506.067	375.630	-2020.413	-1277.284	22.239
3100	151.590	636.245	510.186	390.782	-2021.118	-1252.501	21.105
3200	151.724	641.060	514.201	405.948	-2021.762	-1227.697	20.040
3300	151.847	645.730	518.116	421.126	-2022.340	-1202.873	19.040
3400	151.959	650.265	521.937	436.317	-2022.852	-1178.033	18.098
3500	152.062	654.672	525.667	451.518	-2023.296	-1153.179	17.210
3600	152.156	658.957	529.310	466.729	-2023.672	-1128.313	16.371
3700	152.244	663.127	532.870	481.949	-2023.978	-1103.437	15.578
3800	152.324	667.188	536.352	497.177	-2024.215	-1078.555	14.826
3900	152.399	671.146	539.758	512.413	-2024.383	-1053.666	14.112
4000	152.468	675.005	543.091	527.657	-2024.482	-1028.774	13.434
4100	152.532	678.770	546.354	542.907	-2024.513	-1003.882	12.790
4200	152.592	682.447	549.551	558.163	-2984.176	-964.940	12.001
4300	152.647	686.038	552.683	573.425	-2981.899	-916.890	11.138
4400	152.699	689.548	555.754	588.692	-2979.561	-868.893	10.315
4500	152.748	692.980	558.766	603.965	-2977.164	-820.950	9.529
4600	152.793	696.338	561.720	619.242	-2974.710	-773.062	8.778
4700	152.836	699.624	564.619	634.523	-2972.202	-725.227	8.060
4800	152.876	702.842	567.466	649.809	-2969.640	-677.445	7.372
4900	152.914	705.995	570.261	665.098	-2967.029	-629.718	6.713
5000	152.949	709.085	573.006	680.392	-2964.371	-582.045	6.081
5100	152.983	712.114	575.704	695.688	-2961.667	-534.425	5.474
5200	153.014	715.085	578.356	710.988	-2958.922	-486.859	4.891
5300	153.044	718.000	580.964	726.291	-2956.136	-439.345	4.330
5400	153.072	720.861	583.528	741.597	-2953.314	-391.886	3.791
5500	153.099	723.670	586.050	756.905	-2950.458	-344.479	3.272
5600	153.124	726.428	588.533	772.216	-2947.571	-297.122	2.771
5700	153.148	729.139	590.976	787.530	-2944.655	-249.820	2.289
5800	153.171	731.803	593.381	802.846	-2941.713	-202.567	1.824
5900	153.192	734.421	595.749	818.164	-2938.749	-155.366	1.376
6000	153.213	736.996	598.082	833.484	-2935.764	-108.215	0.942

File: TEA/janaf/B-091.txt
Diborane (B2H6)	B2H6(g)
T(K)	Cp	S	-[G-H(Tr)]/T	H-H(Tr)	delta-f H	delta-f G	log Kf
0	0.	0.	INFINITE	-12.149	56.684	56.684	INFINITE
100	34.592	186.917	274.911	-8.799	50.988	62.576	-32.686
200	43.499	213.191	237.985	-4.959	46.081	76.058	-19.864
250	50.526	223.629	234.083	-2.613	43.496	83.850	-17.519
298.15	58.100	233.170	233.170	0.	41.003	91.849	-16.092
300	58.397	233.530	233.171	0.108	40.909	92.165	-16.047
350	66.435	243.137	233.911	3.229	38.429	100.905	-15.059
400	74.255	252.522	235.653	6.748	36.106	109.991	-14.363
450	81.690	261.701	238.039	10.648	33.970	119.357	-13.855
500	88.683	270.674	240.856	14.909	32.037	128.950	-13.471
600	101.331	287.988	247.280	24.425	28.803	148.650	-12.941
700	112.275	304.451	254.282	35.119	26.373	168.828	-12.598
800	121.655	320.072	261.538	46.827	24.659	189.303	-12.360
900	129.635	334.875	268.871	59.403	23.547	209.956	-12.186
1000	136.394	348.893	276.179	72.714	22.922	230.706	-12.051
1100	142.112	362.168	283.398	86.647	22.678	251.499	-11.943
1200	146.952	374.747	290.491	101.107	22.725	272.300	-11.853
1300	151.059	386.676	297.435	116.013	22.986	293.089	-11.776
1400	154.558	398.002	304.217	131.298	23.400	313.851	-11.710
1500	157.550	408.770	310.832	146.908	23.917	334.580	-11.651
1600	160.122	419.022	317.276	162.794	24.497	355.272	-11.598
1700	162.342	428.798	323.551	178.920	25.110	375.927	-11.551
1800	164.269	438.133	329.659	195.253	25.732	396.546	-11.507
1900	165.949	447.060	335.605	211.766	26.343	417.130	-11.468
2000	167.421	455.611	341.393	228.436	26.928	437.682	-11.431
2100	168.716	463.811	347.028	245.244	27.475	458.206	-11.397
2200	169.860	471.687	352.517	262.174	27.975	478.705	-11.366
2300	170.876	479.260	357.864	279.212	28.418	499.183	-11.337
2400	171.780	486.552	363.075	296.345	-71.719	521.780	-11.356
2500	172.589	493.581	368.155	313.565	-71.560	546.506	-11.419
2600	173.315	500.365	373.111	330.861	-71.407	571.225	-11.476
2700	173.969	506.918	377.946	348.225	-71.265	595.939	-11.529
2800	174.559	513.256	382.666	365.652	-71.137	620.648	-11.578
2900	175.094	519.391	387.275	383.135	-71.025	645.353	-11.624
3000	175.581	525.335	391.779	400.669	-70.932	670.054	-11.667
3100	176.023	531.100	396.180	418.250	-70.862	694.752	-11.706
3200	176.428	536.695	400.485	435.873	-70.815	719.448	-11.744
3300	176.798	542.130	404.695	453.534	-70.793	744.144	-11.779
3400	177.139	547.413	408.815	471.232	-70.799	768.839	-11.812
3500	177.451	552.552	412.849	488.961	-70.834	793.535	-11.843
3600	177.740	557.555	416.799	506.721	-70.899	818.232	-11.872
3700	178.006	562.429	420.670	524.509	-70.996	842.931	-11.900
3800	178.253	567.179	424.463	542.322	-71.125	867.634	-11.926
3900	178.482	571.812	428.182	560.159	-71.288	892.340	-11.952
4000	178.694	576.334	431.829	578.017	-71.486	917.050	-11.975
4100	178.892	580.749	435.408	595.897	-71.719	941.767	-11.998
4200	179.076	585.062	438.920	613.795	-1031.687	980.538	-12.195
4300	179.248	589.278	442.368	631.712	-1029.819	1028.426	-12.493
4400	179.409	593.400	445.754	649.645	-1027.991	1076.270	-12.777
4500	179.559	597.434	449.080	667.593	-1026.205	1124.074	-13.048
4600	179.700	601.382	452.348	685.556	-1024.461	1171.838	-13.307
4700	179.833	605.248	455.560	703.533	-1022.759	1219.566	-13.554
4800	179.957	609.035	458.718	721.522	-1021.099	1267.258	-13.791
4900	180.075	612.747	461.824	739.524	-1019.481	1314.914	-14.017
5000	180.185	616.386	464.879	757.537	-1017.906	1362.540	-14.234
5100	180.289	619.955	467.885	775.561	-1016.373	1410.133	-14.443
5200	180.387	623.457	470.843	793.595	-1014.881	1457.697	-14.643
5300	180.480	626.894	473.755	811.638	-1013.430	1505.233	-14.835
5400	180.568	630.269	476.622	829.691	-1012.018	1552.742	-15.020
5500	180.651	633.583	479.446	847.752	-1010.645	1600.224	-15.198
5600	180.730	636.838	482.228	865.821	-1009.310	1647.683	-15.369
5700	180.805	640.038	484.968	883.898	-1008.010	1695.118	-15.534
5800	180.876	643.183	487.669	901.982	-1006.745	1742.530	-15.693
5900	180.944	646.276	490.331	920.073	-1005.513	1789.920	-15.847
6000	181.008	649.317	492.956	938.170	-1004.313	1837.290	-15.995

File: TEA/janaf/B-094.txt
Boron Oxide ((BO)2)	B2O2(g)
T(K)	Cp	S	-[G-H(Tr)]/T	H-H(Tr)	delta-f H	delta-f G	log Kf
0	0.	0.	INFINITE	-12.398	-457.343	-457.343	INFINITE
100	34.367	193.295	286.969	-9.367	-457.265	-459.202	239.863
200	48.231	221.483	247.582	-5.220	-456.694	-461.326	120.486
250	53.477	232.836	243.520	-2.671	-456.345	-462.525	96.639
298.15	57.297	242.597	242.597	0.	-456.056	-463.743	81.246
300	57.424	242.952	242.598	0.106	-456.046	-463.791	80.753
350	60.445	252.040	243.309	3.056	-455.827	-465.100	69.412
400	62.871	260.275	244.923	6.141	-455.708	-466.434	60.910
450	64.921	267.802	247.053	9.337	-455.684	-467.777	54.298
500	66.722	274.737	249.479	12.629	-455.741	-469.118	49.008
600	69.820	287.184	254.750	19.461	-456.031	-471.770	41.071
700	72.409	298.147	260.182	26.576	-456.480	-474.359	35.397
800	74.575	307.962	265.551	33.928	-457.030	-476.877	31.137
900	76.378	316.853	270.765	41.479	-457.649	-479.321	27.819
1000	77.874	324.980	275.786	49.194	-458.320	-481.694	25.161
1100	79.116	332.462	280.603	57.045	-459.038	-483.996	22.983
1200	80.149	339.392	285.217	65.010	-459.800	-486.232	21.165
1300	81.013	345.842	289.635	73.069	-460.607	-488.402	19.624
1400	81.739	351.873	293.868	81.208	-461.461	-490.509	18.301
1500	82.353	357.534	297.925	89.413	-462.365	-492.552	17.152
1600	82.876	362.866	301.819	97.675	-463.323	-494.534	16.145
1700	83.323	367.904	305.560	105.986	-464.337	-496.454	15.254
1800	83.709	372.678	309.157	114.338	-465.410	-498.313	14.461
1900	84.042	377.213	312.621	122.726	-466.544	-500.110	13.749
2000	84.333	381.532	315.959	131.145	-467.743	-501.846	13.107
2100	84.588	385.653	319.180	139.591	-469.007	-503.520	12.524
2200	84.812	389.593	322.292	148.062	-470.339	-505.132	11.993
2300	85.010	393.367	325.301	156.553	-471.740	-506.683	11.507
2400	85.185	396.989	328.213	165.063	-573.730	-506.034	11.014
2500	85.342	400.470	331.034	173.589	-575.428	-503.178	10.513
2600	85.482	403.820	333.770	182.131	-577.133	-500.254	10.050
2700	85.608	407.048	336.424	190.685	-578.846	-497.265	9.620
2800	85.722	410.164	339.002	199.252	-580.567	-494.211	9.220
2900	85.824	413.174	341.508	207.829	-582.297	-491.098	8.846
3000	85.917	416.085	343.946	216.416	-584.037	-487.923	8.495
3100	86.002	418.903	346.319	225.012	-585.787	-484.690	8.167
3200	86.079	421.635	348.630	233.617	-587.546	-481.401	7.858
3300	86.150	424.285	350.883	242.228	-589.316	-478.057	7.567
3400	86.214	426.858	353.079	250.846	-591.095	-474.658	7.292
3500	86.274	429.358	355.223	259.471	-592.885	-471.208	7.032
3600	86.328	431.789	357.317	268.101	-594.684	-467.706	6.786
3700	86.379	434.155	359.361	276.736	-596.492	-464.154	6.553
3800	86.426	436.459	361.360	285.377	-598.311	-460.552	6.331
3900	86.469	438.705	363.315	294.021	-600.138	-456.903	6.120
4000	86.509	440.894	365.227	302.670	-601.975	-453.208	5.918
4100	86.547	443.031	367.099	311.323	-603.820	-449.466	5.726
4200	86.581	445.117	368.931	319.979	-1565.374	-431.630	5.368
4300	86.614	447.155	370.727	328.639	-1565.063	-404.640	4.915
4400	86.644	449.146	372.487	337.302	-1564.766	-377.657	4.483
4500	86.672	451.094	374.212	345.968	-1564.481	-350.681	4.071
4600	86.699	452.999	375.904	354.637	-1564.211	-323.711	3.676
4700	86.724	454.864	377.564	363.308	-1563.955	-296.746	3.298
4800	86.747	456.690	379.194	371.981	-1563.715	-269.787	2.936
4900	86.769	458.479	380.794	380.657	-1563.492	-242.831	2.589
5000	86.790	460.232	382.365	389.335	-1563.287	-215.881	2.255
5100	86.810	461.951	383.909	398.015	-1563.101	-188.935	1.935
5200	86.828	463.637	385.426	406.697	-1562.935	-161.993	1.627
5300	86.846	465.291	386.917	415.381	-1562.791	-135.052	1.331
5400	86.862	466.914	388.384	424.066	-1562.670	-108.116	1.046
5500	86.878	468.508	389.826	432.753	-1562.573	-81.181	0.771
5600	86.893	470.074	391.245	441.442	-1562.503	-54.246	0.506
5700	86.907	471.612	392.641	450.132	-1562.461	-27.314	0.250
5800	86.920	473.124	394.016	458.823	-1562.449	-0.381	0.003
5900	86.933	474.609	395.370	467.516	-1562.468	26.550	-0.235
6000	86.945	476.071	396.702	476.210	-1562.521	53.484	-0.466

File: TEA/janaf/B-097.txt
Boron Oxide (B2O3)	B2O3(cr,l)
T(K)	Cp	S	-[G-H(Tr)]/T	H-H(Tr)	delta-f H	delta-f G	log Kf
0	0.	0.	INFINITE	-9.293	-1265.776	-1265.776	INFINITE
100	20.740	10.983	96.353	-8.537	-1269.425	-1244.466	650.042
200	43.844	32.869	59.093	-5.245	-1271.165	-1218.726	318.299
298.15	62.588	53.953	53.953	0.	-1271.936	-1192.796	208.973
300	62.927	54.341	53.954	0.116	-1271.944	-1192.305	207.599
400	77.948	74.600	56.614	7.194	-1272.047	-1165.729	152.229
500	89.287	93.269	62.105	15.582	-1271.710	-1139.180	119.009
600	98.115	110.360	68.744	24.969	-1271.024	-1112.733	96.872
700	105.228	126.039	75.825	35.149	-1270.036	-1086.426	81.070
723.000	106.692	129.464	77.477	37.587	CRYSTAL <--> LIQUID
723.000	129.704	162.757	77.477	61.657	TRANSITION
800	129.704	175.883	86.328	71.644	-1243.112	-1062.927	69.402
900	129.704	191.160	97.144	84.615	-1240.014	-1040.593	60.394
1000	129.704	204.826	107.241	97.585	-1237.160	-1018.590	53.206
1100	129.704	217.188	116.683	110.556	-1234.514	-996.863	47.337
1200	129.704	228.474	125.535	123.526	-1232.044	-975.368	42.457
1300	129.704	238.855	133.858	136.496	-1229.732	-954.074	38.335
1400	129.704	248.468	141.706	149.467	-1227.561	-932.951	34.809
1500	129.704	257.416	149.125	162.437	-1225.521	-911.980	31.758
1600	129.704	265.787	156.157	175.408	-1223.604	-891.141	29.093
1700	129.704	273.650	162.840	188.378	-1221.804	-870.417	26.745
1800	129.704	281.064	169.204	201.348	-1220.116	-849.797	24.660
1900	129.704	288.077	175.277	214.319	-1218.538	-829.267	22.798
2000	129.704	294.730	181.085	227.289	-1217.066	-808.818	21.124
2100	129.704	301.058	186.649	240.260	-1215.699	-788.439	19.611
2200	129.704	307.092	191.987	253.230	-1214.435	-768.123	18.238
2300	129.704	312.857	197.118	266.200	-1213.272	-747.863	16.985
2400	129.704	318.378	202.056	279.171	-1312.728	-725.514	15.790
2500	129.704	323.672	206.816	292.141	-1311.920	-701.063	14.648
2600	129.704	328.759	211.409	305.112	-1311.144	-676.644	13.594
2700	129.704	333.654	215.846	318.082	-1310.400	-652.254	12.619
2800	129.704	338.372	220.139	331.052	-1309.686	-627.891	11.713
2900	129.704	342.923	224.294	344.023	-1309.002	-603.555	10.871
3000	129.704	347.320	228.322	356.993	-1308.347	-579.240	10.085

File: TEA/janaf/B-110.txt
Trifluoroboroxin (B3O3F3)	B3F3O3(g)
T(K)	Cp	S	-[G-H(Tr)]/T	H-H(Tr)	delta-f H	delta-f G	log Kf
0	0.	0.	INFINITE	-21.691	-2357.002	-2357.002	INFINITE
100	57.998	251.201	426.907	-17.571	-2361.671	-2335.147	1219.756
200	89.987	301.683	352.202	-10.104	-2363.963	-2307.608	602.685
250	103.398	323.231	344.283	-5.263	-2364.676	-2293.432	479.187
298.15	115.012	342.454	342.454	0.	-2365.215	-2279.660	399.387
300	115.435	343.167	342.456	0.213	-2365.234	-2279.129	396.832
350	126.216	361.786	343.902	6.260	-2365.667	-2264.743	337.994
400	135.793	379.278	347.242	12.815	-2366.005	-2250.301	293.859
450	144.217	395.770	351.726	19.820	-2366.260	-2235.822	259.527
500	151.566	411.354	356.917	27.218	-2366.431	-2221.318	232.060
600	163.450	440.091	368.427	42.998	-2366.545	-2192.281	190.855
700	172.330	465.987	380.546	59.809	-2366.409	-2163.244	161.423
800	178.998	489.454	392.716	77.391	-2366.095	-2134.241	139.352
900	184.064	510.843	404.671	95.555	-2365.665	-2105.284	122.187
1000	187.969	530.447	416.282	114.165	-2365.170	-2076.379	108.459
1100	191.023	548.511	427.492	133.120	-2364.647	-2047.524	97.229
1200	193.448	565.240	438.283	152.349	-2364.128	-2018.718	87.873
1300	195.399	580.804	448.655	171.794	-2363.636	-1989.954	79.957
1400	196.988	595.345	458.619	191.416	-2363.189	-1961.227	73.174
1500	198.299	608.982	468.193	211.183	-2362.803	-1932.529	67.297
1600	199.390	621.815	477.397	231.069	-2362.490	-1903.855	62.154
1700	200.307	633.932	486.252	251.055	-2362.258	-1875.197	57.618
1800	201.086	645.404	494.778	271.126	-2362.115	-1846.552	53.586
1900	201.751	656.294	502.995	291.268	-2362.064	-1817.911	49.978
2000	202.325	666.657	510.921	311.473	-2362.107	-1789.271	46.731
2100	202.822	676.541	518.574	331.731	-2362.246	-1760.626	43.793
2200	203.255	685.987	525.971	352.035	-2362.479	-1731.972	41.122
2300	203.636	695.030	533.126	372.380	-2362.805	-1703.306	38.683
2400	203.972	703.704	540.054	392.761	-2513.999	-1671.417	36.377
2500	204.269	712.037	546.768	413.173	-2514.735	-1636.294	34.189
2600	204.534	720.054	553.279	433.613	-2515.458	-1601.143	32.167
2700	204.771	727.777	559.600	454.079	-2516.163	-1565.963	30.295
2800	204.983	735.228	565.740	474.567	-2516.848	-1530.757	28.557
2900	205.175	742.425	571.709	495.075	-2517.510	-1495.529	26.937
3000	205.348	749.384	577.517	515.601	-2518.146	-1460.277	25.426
3100	205.505	756.120	583.170	536.144	-2518.753	-1425.004	24.011
3200	205.647	762.646	588.677	556.702	-2519.330	-1389.713	22.685
3300	205.778	768.976	594.045	577.273	-2519.874	-1354.405	21.438
3400	205.897	775.121	599.281	597.857	-2520.383	-1319.079	20.265
3500	206.006	781.091	604.391	618.452	-2520.857	-1283.740	19.159
3600	206.106	786.896	609.380	639.058	-2521.293	-1248.387	18.114
3700	206.199	792.545	614.255	659.673	-2521.690	-1213.024	17.125
3800	206.284	798.045	619.019	680.297	-2522.050	-1177.648	16.188
3900	206.363	803.404	623.678	700.930	-2522.370	-1142.264	15.299
4000	206.436	808.630	628.237	721.570	-2522.652	-1106.874	14.454
4100	206.504	813.728	632.699	742.217	-2522.895	-1071.477	13.651
4200	206.568	818.705	637.069	762.870	-3962.649	-1015.001	12.623
4300	206.627	823.566	641.350	783.530	-3959.555	-944.855	11.478
4400	206.682	828.317	645.545	804.195	-3956.430	-874.783	10.385
4500	206.733	832.962	649.659	824.866	-3953.276	-804.781	9.342
4600	206.781	837.507	653.693	845.542	-3950.095	-734.850	8.344
4700	206.826	841.954	657.652	866.222	-3946.890	-664.987	7.391
4800	206.869	846.309	661.537	886.907	-3943.662	-595.194	6.477
4900	206.908	850.575	665.351	907.596	-3940.414	-525.467	5.602
5000	206.946	854.756	669.098	928.289	-3937.150	-455.807	4.762
5100	206.981	858.854	672.778	948.985	-3933.872	-386.212	3.956
5200	207.014	862.873	676.396	969.685	-3930.583	-316.684	3.181
5300	207.046	866.817	679.951	990.388	-3927.286	-247.216	2.436
5400	207.076	870.687	683.448	1011.094	-3923.986	-177.812	1.720
5500	207.104	874.487	686.887	1031.803	-3920.684	-108.470	1.030
5600	207.130	878.219	690.270	1052.515	-3917.386	-39.185	0.366
5700	207.156	881.886	693.600	1073.229	-3914.094	30.038	-0.275
5800	207.180	885.489	696.877	1093.946	-3910.813	99.206	-0.893
5900	207.202	889.030	700.104	1114.665	-3907.545	168.314	-1.490
6000	207.224	892.513	703.282	1135.386	-3904.296	237.370	-2.066

File: TEA/janaf/B-114.txt
Borazine (B3H6N3)	B3H6N3(g)
T(K)	Cp	S	-[G-H(Tr)]/T	H-H(Tr)	delta-f H	delta-f G	log Kf
0	0.	0.	INFINITE	-16.515	-484.495	-484.495	INFINITE
100	39.386	222.416	352.981	-13.056	-494.460	-462.420	241.543
200	65.053	256.820	296.554	-7.947	-502.796	-427.066	111.538
250	81.262	273.063	290.231	-4.292	-506.627	-407.685	85.181
298.15	96.927	288.723	288.723	0.	-510.030	-388.315	68.031
300	97.516	289.324	288.725	0.180	-510.154	-387.560	67.480
350	112.826	305.522	289.969	5.444	-513.304	-366.873	54.753
400	126.782	321.515	292.916	11.440	-516.075	-345.761	45.152
450	139.307	337.185	296.967	18.098	-518.480	-324.323	37.646
500	150.485	352.452	301.756	25.348	-520.537	-302.637	31.616
600	169.391	381.623	312.662	41.377	-523.714	-258.739	22.525
700	184.667	408.922	324.486	59.105	-525.828	-214.396	15.998
800	197.230	434.427	336.652	78.220	-527.084	-169.811	11.088
900	207.712	458.281	348.856	98.482	-527.656	-125.111	7.261
1000	216.552	480.636	360.928	119.708	-527.689	-80.378	4.198
1100	224.064	501.637	372.775	141.748	-527.300	-35.662	1.693
1200	230.486	521.416	384.346	164.484	-526.590	9.003	-0.392
1300	236.003	540.088	395.614	187.815	-525.636	53.598	-2.154
1400	240.763	557.756	406.571	211.659	-524.504	98.113	-3.661
1500	244.887	574.511	417.213	235.947	-523.246	142.543	-4.964
1600	248.475	590.433	427.546	260.619	-521.905	186.885	-6.101
1700	251.610	605.593	437.577	285.627	-520.514	231.142	-7.102
1800	254.359	620.054	447.316	310.928	-519.102	275.316	-7.989
1900	256.779	633.872	456.774	336.488	-517.691	319.412	-8.781
2000	258.918	647.099	465.962	362.274	-516.299	363.434	-9.492
2100	260.815	659.778	474.891	388.263	-514.942	407.387	-10.133
2200	262.503	671.951	483.574	414.430	-513.632	451.277	-10.715
2300	264.011	683.654	492.020	440.758	-512.379	495.108	-11.244
2400	265.363	694.919	500.241	467.228	-661.971	542.093	-11.798
2500	266.579	705.777	508.247	493.826	-661.093	592.244	-12.374
2600	267.675	716.254	516.047	520.539	-660.198	642.360	-12.905
2700	268.666	726.375	523.650	547.357	-659.291	692.441	-13.396
2800	269.565	736.162	531.066	574.269	-658.378	742.488	-13.851
2900	270.382	745.636	538.303	601.267	-657.465	792.503	-14.275
3000	271.128	754.815	545.367	628.343	-656.555	842.487	-14.669
3100	271.809	763.717	552.268	655.491	-655.652	892.439	-15.038
3200	272.433	772.356	559.012	682.703	-654.759	942.364	-15.383
3300	273.006	780.748	565.604	709.976	-653.880	992.261	-15.706
3400	273.534	788.906	572.053	737.303	-653.018	1042.130	-16.010
3500	274.020	796.843	578.362	764.681	-652.174	1091.975	-16.297
3600	274.469	804.568	584.539	792.106	-651.351	1141.796	-16.567
3700	274.885	812.094	590.588	819.574	-650.551	1191.595	-16.822
3800	275.270	819.430	596.514	847.082	-649.777	1241.373	-17.064
3900	275.628	826.585	602.322	874.627	-649.030	1291.130	-17.293
4000	275.961	833.568	608.016	902.207	-648.311	1340.868	-17.510
4100	276.272	840.386	613.601	929.818	-647.623	1390.589	-17.716
4200	276.561	847.047	619.080	957.460	-2086.514	1461.366	-18.175
4300	276.832	853.558	624.458	985.130	-2082.627	1545.794	-18.778
4400	277.086	859.925	629.737	1012.826	-2078.778	1630.131	-19.352
4500	277.323	866.154	634.922	1040.547	-2074.970	1714.381	-19.900
4600	277.546	872.252	640.015	1068.290	-2071.202	1798.547	-20.423
4700	277.756	878.223	645.020	1096.055	-2067.477	1882.632	-20.923
4800	277.953	884.073	649.940	1123.841	-2063.794	1966.639	-21.401
4900	278.138	889.806	654.776	1151.646	-2060.155	2050.567	-21.859
5000	278.313	895.427	659.533	1179.468	-2056.561	2134.424	-22.298
5100	278.478	900.940	664.213	1207.308	-2053.011	2218.207	-22.719
5200	278.635	906.349	668.818	1235.164	-2049.505	2301.923	-23.123
5300	278.782	911.658	673.350	1263.035	-2046.044	2385.571	-23.511
5400	278.922	916.870	677.811	1290.920	-2042.627	2469.155	-23.884
5500	279.055	921.990	682.204	1318.819	-2039.254	2552.674	-24.243
5600	279.180	927.019	686.531	1346.730	-2035.924	2636.134	-24.589
5700	279.299	931.961	690.794	1374.655	-2032.637	2719.535	-24.922
5800	279.413	936.820	694.994	1402.590	-2029.392	2802.878	-25.243
5900	279.521	941.597	699.133	1430.537	-2026.189	2886.164	-25.552
6000	279.623	946.296	703.214	1458.494	-2023.026	2969.398	-25.851

File: TEA/janaf/B-121.txt
Magnesium Boride (MgB4)	B4Mg1(cr)
T(K)	Cp	S	-[G-H(Tr)]/T	H-H(Tr)	delta-f H	delta-f G	log Kf
0	0.	0.	INFINITE	-9.519	-104.683	-104.683	INFINITE
100	17.238	8.033	97.487	-8.945	-104.848	-104.578	54.626
200	46.275	28.702	57.635	-5.786	-105.028	-104.205	27.215
298.15	70.333	51.923	51.923	0.	-105.018	-103.801	18.185
300	70.710	52.360	51.925	0.130	-105.018	-103.793	18.072
400	79.496	73.935	54.807	7.651	-105.503	-103.339	13.495
500	87.027	92.491	60.529	15.981	-106.763	-102.664	10.725
600	94.140	109.006	67.256	25.050	-108.386	-101.695	8.853
700	99.956	123.955	74.305	34.755	-110.174	-100.440	7.495
800	105.730	137.684	81.380	45.043	-112.005	-98.924	6.459
900	111.043	150.450	88.354	55.887	-113.807	-97.180	5.640
1000	115.729	162.403	95.167	67.235	-124.164	-94.526	4.938
1100	118.512	173.561	101.793	78.945	-126.005	-91.473	4.344
1200	121.629	184.004	108.213	90.949	-127.787	-88.254	3.842
1300	125.525	193.897	114.427	103.311	-129.422	-84.892	3.411
1400	128.867	203.325	120.443	116.036	-258.297	-78.244	2.919
1500	131.587	212.311	126.270	129.062	-258.286	-65.382	2.277
1600	133.888	220.879	131.917	142.339	-258.193	-52.525	1.715
1700	135.562	229.046	137.393	155.811	-258.064	-39.674	1.219
1800	137.235	236.842	142.703	169.451	-257.921	-26.832	0.779
1900	138.909	244.307	147.855	183.258	-257.759	-13.998	0.385
2000	140.582	251.475	152.858	197.233	-257.573	-1.173	0.031

File: TEA/janaf/B-127.txt
Pentaborane (B5H9)	B5H9(g)
T(K)	Cp	S	-[G-H(Tr)]/T	H-H(Tr)	delta-f H	delta-f G	log Kf
0	0.	0.	INFINITE	-15.163	102.230	102.230	INFINITE
100	34.678	216.114	334.297	-11.818	91.958	115.828	-60.502
200	57.782	245.727	282.800	-7.415	82.575	143.319	-37.431
250	75.771	260.522	276.853	-4.083	77.768	159.061	-33.234
298.15	93.818	275.410	275.410	0.	73.220	175.133	-30.683
300	94.509	275.993	275.412	0.174	73.049	175.766	-30.604
350	112.830	291.947	276.630	5.361	68.579	193.243	-28.840
400	130.205	308.160	279.557	11.441	64.427	211.339	-27.598
450	146.409	324.443	283.639	18.362	60.637	229.935	-26.690
500	161.367	340.654	288.531	26.061	57.240	248.932	-26.006
600	187.614	372.467	299.884	43.550	51.642	287.822	-25.057
700	209.395	403.077	312.455	63.435	47.531	327.530	-24.441
800	227.365	432.249	325.622	85.302	44.697	367.737	-24.011
900	242.175	459.912	339.020	108.803	42.903	408.234	-23.693
1000	254.403	486.081	352.430	133.651	41.923	448.886	-23.447
1100	264.538	510.819	365.715	159.614	41.561	489.604	-23.249
1200	272.980	534.209	378.791	186.502	41.653	530.334	-23.085
1300	280.052	556.347	391.605	214.164	42.064	571.043	-22.945
1400	286.013	577.325	404.128	242.476	42.688	611.711	-22.823
1500	291.069	597.235	416.344	271.337	43.441	652.330	-22.716
1600	295.384	616.162	428.246	300.665	44.258	692.895	-22.621
1700	299.088	634.183	439.834	330.393	45.084	733.410	-22.535
1800	302.287	651.371	451.113	360.466	45.882	773.877	-22.457
1900	305.064	667.791	462.088	390.836	46.617	814.300	-22.387
2000	307.488	683.502	472.769	421.467	47.264	854.688	-22.322
2100	309.615	698.557	483.165	452.324	47.805	895.045	-22.263
2200	311.489	713.005	493.286	483.381	48.222	935.379	-22.209
2300	313.149	726.888	503.143	514.615	48.503	975.698	-22.159
2400	314.625	740.247	512.745	546.005	-202.660	1021.352	-22.229
2500	315.942	753.118	522.104	577.535	-203.071	1072.361	-22.406
2600	317.122	765.533	531.230	609.189	-203.482	1123.386	-22.569
2700	318.183	777.522	540.131	640.955	-203.899	1174.427	-22.721
2800	319.141	789.111	548.817	672.822	-204.330	1225.484	-22.862
2900	320.007	800.325	557.298	704.780	-204.779	1276.557	-22.993
3000	320.793	811.187	565.581	736.821	-205.251	1327.645	-23.116
3100	321.509	821.718	573.674	768.936	-205.750	1378.749	-23.232
3200	322.163	831.936	581.586	801.121	-206.279	1429.871	-23.340
3300	322.761	841.859	589.323	833.367	-206.843	1481.010	-23.442
3400	323.309	851.502	596.893	865.671	-207.444	1532.165	-23.539
3500	323.814	860.882	604.302	898.028	-208.084	1583.339	-23.630
3600	324.278	870.010	611.557	930.432	-208.766	1634.532	-23.716
3700	324.707	878.901	618.663	962.882	-209.493	1685.745	-23.798
3800	325.104	887.566	625.626	995.373	-210.265	1736.978	-23.876
3900	325.472	896.016	632.451	1027.902	-211.086	1788.232	-23.951
4000	325.814	904.260	639.144	1060.466	-211.957	1839.507	-24.021
4100	326.131	912.309	645.708	1093.064	-212.878	1890.806	-24.089
4200	326.427	920.172	652.150	1125.692	-2613.099	1977.248	-24.591
4300	326.704	927.856	658.473	1158.349	-2608.690	2086.489	-25.346
4400	326.962	935.370	664.681	1191.032	-2604.344	2195.629	-26.065
4500	327.203	942.720	670.778	1223.740	-2600.062	2304.670	-26.752
4600	327.430	949.914	676.768	1256.472	-2595.847	2413.618	-27.407
4700	327.642	956.959	682.655	1289.226	-2591.698	2522.474	-28.034
4800	327.842	963.859	688.442	1322.000	-2587.617	2631.245	-28.634
4900	328.030	970.620	694.132	1354.794	-2583.605	2739.928	-29.208
5000	328.207	977.249	699.728	1387.606	-2579.661	2848.533	-29.758
5100	328.374	983.750	705.234	1420.435	-2575.787	2957.056	-30.286
5200	328.531	990.128	710.651	1453.280	-2571.983	3065.507	-30.793
5300	328.680	996.388	715.984	1486.141	-2568.247	3173.885	-31.281
5400	328.821	1002.533	721.233	1519.016	-2564.579	3282.193	-31.749
5500	328.955	1008.568	726.403	1551.905	-2560.978	3390.432	-32.200
5600	329.081	1014.496	731.495	1584.807	-2557.444	3498.608	-32.634
5700	329.201	1020.322	736.511	1617.721	-2553.975	3606.721	-33.052
5800	329.315	1026.048	741.454	1650.647	-2550.569	3714.775	-33.455
5900	329.423	1031.678	746.325	1683.584	-2547.226	3822.767	-33.844
6000	329.526	1037.216	751.127	1716.531	-2543.942	3930.705	-34.220
