Repository: dzesmin/TEA

############################# BEGIN FRONTMATTER ################################

#                                                                              #

#   TEA - calculates Thermochemical Equilibrium Abundances of chemical species #

#                                                                              #

#   TEA is part of the PhD dissertation work of Dr. Jasmina                    #

#   Blecic, who developed it with coding assistance from                       #

#   undergraduate M. Oliver Bowman and under the advice of                     #

File: TEA/janaf/Co-008.txt
Cobalt Fluoride (CoF2)	Co1F2(cr)
T(K)	Cp	S	-[G-H(Tr)]/T	H-H(Tr)	delta-f H	delta-f G	log Kf
0	0.	0.	INFINITE	-12.459	-670.395	-670.395	INFINITE
100	33.492	25.002	134.693	-10.969	-672.334	-657.029	343.197
200	57.584	56.746	87.999	-6.250	-672.454	-641.555	167.557
298.15	68.909	82.026	82.026	0.	-671.532	-626.562	109.771
300	69.041	82.453	82.028	0.128	-671.508	-626.283	109.046
400	75.714	103.350	84.831	7.408	-670.016	-611.424	79.844
500	78.927	120.625	90.315	15.155	-668.372	-596.965	62.365
600	80.789	135.193	96.613	23.148	-666.746	-582.837	50.741
700	82.015	147.744	103.041	31.292	-665.190	-568.977	42.458
800	82.902	158.756	109.331	39.540	-664.152	-555.271	36.255
900	83.592	168.562	115.378	47.866	-662.824	-541.742	31.442
1000	84.161	177.400	121.145	56.254	-661.698	-528.351	27.598
1100	84.646	185.444	126.631	64.695	-660.813	-515.062	24.458
1200	85.077	192.828	131.844	73.182	-660.208	-501.841	21.845
1300	85.475	199.654	136.801	81.710	-660.032	-488.654	19.634
1400	85.839	206.002	141.519	90.276	-660.415	-475.460	17.740
1400.000	85.839	206.002	141.519	90.276	CRYSTAL <--> LIQUID
1500	86.186	211.936	146.018	98.877	659.771  462.269 16.098
1600	86.517	217.509	150.314	107.512	-658.858	-449.131	14.663
1700	86.831	222.764	154.423	116.180	-657.832	-436.054	13.398
1800	87.140	227.736	158.359	124.878	-673.055	-422.744	12.268
1900	87.441	232.455	162.135	133.607	-672.247	-408.860	11.240
2000	87.734	236.948	165.765	142.366	-671.420	-395.019	10.317

File: TEA/janaf/Co-011.txt
Cobalt Fluoride (CoF2)	Co1F2(g)
T(K)	Cp	S	-[G-H(Tr)]/T	H-H(Tr)	delta-f H	delta-f G	log Kf
0	0.	0.	INFINITE	-12.940	-355.821	-355.821	INFINITE
100	41.091	227.574	320.907	-9.333	-355.643	-360.595	188.355
200	47.569	258.314	282.621	-4.861	-356.010	-365.424	95.439
250	49.634	269.160	278.877	-2.429	-356.236	-367.752	76.838
298.15	51.210	278.042	278.042	0.	-356.477	-369.949	64.813
300	51.263	278.359	278.043	0.095	-356.486	-370.032	64.428
350	52.536	286.361	278.672	2.691	-356.741	-372.270	55.558
400	53.528	293.444	280.084	5.344	-357.024	-374.470	48.901
450	54.305	299.795	281.928	8.040	-357.343	-376.632	43.718
500	54.920	305.550	284.007	10.772	-357.700	-378.756	39.568
600	55.822	315.648	288.462	16.312	-358.528	-382.892	33.334
700	56.459	324.303	292.979	21.927	-359.500	-386.878	28.869
800	56.956	331.876	297.377	27.599	-361.038	-390.652	25.507
900	57.377	338.609	301.591	33.316	-362.319	-394.279	22.883
1000	57.753	344.674	305.601	39.073	-363.824	-397.752	20.776
1100	58.095	350.195	309.408	44.865	-365.588	-401.062	19.045
1200	58.410	355.263	313.021	50.691	-367.644	-404.198	17.594
1300	58.699	359.950	316.453	56.546	-370.141	-407.147	16.359
1400	58.964	364.310	319.718	62.430	-373.205	-409.882	15.293
1500	59.205	368.387	322.828	68.338	-375.255	-412.428	14.362
1600	59.424	372.215	325.796	74.270	-377.045	-414.847	13.543
1700	59.622	375.823	328.634	80.223	-378.734	-417.157	12.818
1800	59.801	379.236	331.351	86.194	-396.684	-419.075	12.161
1900	59.963	382.474	333.957	92.182	-398.618	-420.267	11.554
2000	60.108	385.554	336.461	98.186	-400.545	-421.356	11.005
2100	60.239	388.489	338.869	104.203	-402.465	-422.350	10.505
2200	60.356	391.295	341.189	110.233	-404.375	-423.252	10.049
2300	60.461	393.980	343.426	116.274	-406.272	-424.067	9.631
2400	60.555	396.555	345.586	122.325	-408.154	-424.800	9.246
2500	60.638	399.029	347.675	128.385	-410.019	-425.455	8.889
2600	60.712	401.409	349.696	134.452	-411.864	-426.036	8.559
2700	60.777	403.701	351.654	140.527	-413.686	-426.547	8.252
2800	60.834	405.912	353.553	146.608	-415.483	-426.990	7.966
2900	60.882	408.048	355.395	152.693	-417.253	-427.370	7.698
3000	60.924	410.113	357.185	158.784	-418.994	-427.689	7.447
3100	60.959	412.111	358.925	164.878	-420.705	-427.951	7.211
3200	60.988	414.047	360.617	170.975	-797.197	-426.385	6.960
3300	61.011	415.924	362.265	177.075	-797.416	-414.793	6.566
3400	61.029	417.746	363.870	183.177	-797.604	-403.196	6.194
3500	61.041	419.515	365.435	189.281	-797.761	-391.593	5.844
3600	61.050	421.235	366.961	195.385	-797.888	-379.986	5.513
3700	61.054	422.907	368.450	201.491	-797.986	-368.377	5.201
3800	61.054	424.536	369.905	207.596	-798.056	-356.765	4.904
3900	61.051	426.121	371.326	213.701	-798.101	-345.151	4.623
4000	61.044	427.667	372.715	219.806	-798.121	-333.536	4.356
4100	61.035	429.174	374.074	225.910	-798.119	-321.922	4.101
4200	61.023	430.645	375.404	232.013	-798.096	-310.307	3.859
4300	61.009	432.081	376.705	238.115	-798.055	-298.694	3.628
4400	60.992	433.483	377.980	244.215	-797.996	-287.082	3.408
4500	60.973	434.853	379.228	250.313	-797.924	-275.471	3.198
4600	60.953	436.193	380.452	256.409	-797.838	-263.862	2.996
4700	60.931	437.504	381.652	262.504	-797.742	-252.254	2.803
4800	60.908	438.787	382.829	268.595	-797.637	-240.649	2.619
4900	60.883	440.042	383.984	274.685	-797.526	-229.047	2.442
5000	60.858	441.272	385.118	280.772	-797.410	-217.446	2.272
5100	60.831	442.477	386.230	286.857	-797.291	-205.848	2.108
5200	60.804	443.658	387.323	292.938	-797.171	-194.252	1.951
5300	60.776	444.816	388.397	299.017	-797.052	-182.659	1.800
5400	60.747	445.951	389.453	305.094	-796.936	-171.068	1.655
5500	60.718	447.066	390.490	311.167	-796.825	-159.479	1.515
5600	60.689	448.160	391.510	317.237	-796.721	-147.891	1.379
5700	60.659	449.234	392.513	323.305	-796.625	-136.306	1.249
5800	60.629	450.288	393.501	329.369	-796.539	-124.723	1.123
5900	60.599	451.324	394.472	335.430	-796.420	-113.143	1.002
6000	60.569	452.343	395.428	341.489	-796.348	-101.563	0.884

File: TEA/janaf/Co-013.txt
Cobalt Oxide (CoO)	Co1O1(cr)
T(K)	Cp	S	-[G-H(Tr)]/T	H-H(Tr)	delta-f H	delta-f G	log Kf
0	0.	0.	INFINITE	-9.434	-238.056	-238.056	INFINITE
100	19.038	9.109	97.044	-8.794	-239.390	-230.867	120.593
200	45.376	30.904	58.385	-5.496	-239.458	-222.172	58.025
298.15	55.279	52.993	52.993	0.	-237.735	-213.988	37.490
300	54.831	53.333	52.994	0.102	-237.706	-213.840	37.233
400	52.932	68.698	55.099	5.439	-236.422	-206.088	26.912
500	53.932	80.628	59.052	10.788	-235.342	-198.632	20.751
600	54.312	90.497	63.495	16.201	-234.402	-191.381	16.661
700	54.513	98.883	67.966	21.642	-233.625	-184.275	13.751
800	54.819	106.180	72.297	27.107	-233.428	-177.207	11.570
900	55.312	112.664	76.428	32.612	-232.970	-170.209	9.879
1000	56.011	118.526	80.349	38.176	-232.709	-163.251	8.527
1100	56.886	123.904	84.068	43.820	-232.656	-156.309	7.423
1200	57.915	128.897	87.598	49.559	-232.827	-149.363	6.502
1300	59.070	133.578	90.957	55.407	-233.353	-142.390	5.721
1400	60.329	138.001	94.160	61.377	-234.348	-135.357	5.050
1500	61.672	142.208	97.224	67.476	-234.217	-128.288	4.467
1600	63.086	146.233	100.163	73.713	-233.707	-121.241	3.958
1700	64.559	150.102	102.987	80.095	-232.966	-114.234	3.510
1800	66.078	153.835	105.709	86.627	-248.354	-106.981	3.105
1900	67.639	157.449	108.337	93.312	-247.588	-99.147	2.726
2000	69.233	160.959	110.881	100.156	-246.676	-91.357	2.386
2100	70.856	164.376	113.347	107.160	-245.615	-83.617	2.080
2200	72.505	167.710	115.743	114.328	-244.401	-75.930	1.803
2300	74.174	170.970	118.074	121.662	-243.033	-68.303	1.551
2400	75.860	174.162	120.344	129.163	-241.508	-60.738	1.322
2500	77.563	177.294	122.560	136.834	-239.825	-53.240	1.112
2600	79.283	180.369	124.724	144.676	-237.981	-45.813	0.920
2700	81.011	183.394	126.841	152.691	-235.975	-38.459	0.744
2800	82.747	186.371	128.914	160.879	-233.806	-31.183	0.582
2900	84.496	189.305	130.946	169.241	-231.473	-23.987	0.432
3000	86.253	192.199	132.940	177.778	-228.974	-16.874	0.294

File: TEA/janaf/Cr-001.txt
Chromium (Cr)	Cr1(ref)
T(K)	Cp	S	-[G-H(Tr)]/T	H-H(Tr)	delta-f H	delta-f G	log Kf
0	0.	0.	INFINITE	-4.057	0.	0.	0.
100	9.963	4.286	41.746	-3.746	0.	0.	0.
200	19.860	14.869	25.680	-2.162	0.	0.	0.
298.15	23.434	23.618	23.618	0.	0.	0.	0.
300	23.472	23.764	23.619	0.043	0.	0.	0.
311.500	23.681	24.651	23.641	0.315	Cp LAMBDA MAXIMUM
311.500	23.681	24.654	23.641	0.316	TRANSITION
400	25.230	30.765	24.562	2.481	0.	0.	0.
500	26.631	36.553	26.398	5.078	0.	0.	0.
600	27.719	41.508	28.513	7.797	0.	0.	0.
700	28.577	45.846	30.686	10.612	0.	0.	0.
800	29.434	49.715	32.827	13.511	0.	0.	0.
900	30.501	53.241	34.902	16.505	0.	0.	0.
1000	31.861	56.523	36.901	19.621	0.	0.	0.
1100	33.472	59.634	38.828	22.887	0.	0.	0.
1200	35.187	62.618	40.687	26.318	0.	0.	0.
1300	37.116	65.511	42.485	29.933	0.	0.	0.
1400	39.125	68.334	44.231	33.744	0.	0.	0.
1500	41.200	71.104	45.931	37.760	0.	0.	0.
1600	43.329	73.831	47.589	41.986	0.	0.	0.
1700	45.501	76.523	49.212	46.427	0.	0.	0.
1800	47.706	79.186	50.804	51.087	0.	0.	0.
1900	49.944	81.825	52.367	55.970	0.	0.	0.
2000	52.204	84.444	53.905	61.077	0.	0.	0.
2100	54.488	87.046	55.422	66.411	0.	0.	0.
2130.000	55.174	87.824	55.873	68.056	CRYSTAL <--> LIQUID
2130.000	39.330	97.449	55.873	88.558	TRANSITION
2200	39.330	98.721	57.216	91.311	0.	0.	0.
2300	39.330	100.469	59.059	95.244	0.	0.	0.
2400	39.330	102.143	60.819	99.177	0.	0.	0.
2500	39.330	103.749	62.505	103.110	0.	0.	0.
2600	39.330	105.291	64.121	107.043	0.	0.	0.
2700	39.330	106.775	65.673	110.976	0.	0.	0.
2800	39.330	108.206	67.167	114.909	0.	0.	0.
2900	39.330	109.586	68.606	118.842	0.	0.	0.
2952.078	39.330	110.286	69.335	120.890	LIQUID <--> IDEAL GAS
2952.078	30.533	225.302	69.335	460.427	FUGACITY = 1 bar
3000	30.788	225.796	71.830	461.897	0.	0.	0.
3100	31.302	226.814	76.813	465.001	0.	0.	0.
3200	31.796	227.815	81.517	468.156	0.	0.	0.
3300	32.275	228.801	85.965	471.360	0.	0.	0.
3400	32.745	229.772	90.180	474.611	0.	0.	0.
3500	33.212	230.728	94.182	477.909	0.	0.	0.
3600	33.680	231.670	97.988	481.253	0.	0.	0.
3700	34.156	232.599	101.614	484.645	0.	0.	0.
3800	34.646	233.516	105.073	488.085	0.	0.	0.
3900	35.157	234.423	108.378	491.575	0.	0.	0.
4000	35.692	235.320	111.540	495.117	0.	0.	0.
4100	36.260	236.208	114.570	498.715	0.	0.	0.
4200	36.864	237.089	117.477	502.370	0.	0.	0.
4300	37.511	237.964	120.269	506.089	0.	0.	0.
4400	38.205	238.834	122.954	509.874	0.	0.	0.
4500	38.954	239.701	125.538	513.732	0.	0.	0.
4600	39.760	240.566	128.030	517.667	0.	0.	0.
4700	40.632	241.430	130.433	521.686	0.	0.	0.
4800	41.572	242.295	132.755	525.795	0.	0.	0.
4900	42.587	243.163	134.999	530.003	0.	0.	0.
5000	43.681	244.034	137.171	534.315	0.	0.	0.
5200	44.964	245.697	141.308	542.822	0.	0.	0.
5400	47.221	247.435	145.206	552.036	0.	0.	0.
5600	49.697	249.197	148.889	561.724	0.	0.	0.
5800	52.370	250.986	152.378	571.925	0.	0.	0.
6000	55.230	252.809	155.696	582.682	0.	0.	0.

File: TEA/janaf/Cr-007.txt
Chromium, Ion (Cr-)	Cr1-(g)
T(K)	Cp	S	-[G-H(Tr)]/T	H-H(Tr)	delta-f H	delta-f G	log Kf
0	0.	0.	INFINITE	-6.197	331.081				
100	20.786	150.322	191.510	-4.119						
200	20.786	164.730	174.931	-2.040						
250	20.786	169.368	173.372	-1.001						
298.15	20.786	173.030	173.030	0.	327.024	288.732	-50.585
300	20.786	173.158	173.030	0.038	326.981	288.494	-50.231
350	20.786	176.362	173.283	1.078	325.783	282.174	-42.112
400	20.786	179.138	173.845	2.117	324.543	276.028	-36.046
450	20.786	181.586	174.572	3.156	323.262	270.041	-31.345
500	20.786	183.776	175.385	4.196	321.946	264.197	-27.601
600	20.786	187.566	177.109	6.274	319.227	252.901	-22.017
700	20.786	190.770	178.837	8.353	316.412	242.068	-18.063
800	20.786	193.546	180.506	10.431	313.513	231.644	-15.125
900	20.786	195.994	182.094	12.510	310.519	221.590	-12.861
1000	20.786	198.184	183.595	14.589	307.403	211.874	-11.067
1100	20.786	200.165	185.013	16.667	304.137	202.478	-9.615
1200	20.786	201.974	186.352	18.746	300.706	193.387	-8.418
1300	20.786	203.637	187.619	20.824	297.091	184.589	-7.417
1400	20.786	205.178	188.819	22.903	293.280	176.076	-6.569
1500	20.786	206.612	189.958	24.982	289.264	167.844	-5.845
1600	20.786	207.953	191.041	27.060	285.038	159.886	-5.220
1700	20.786	209.214	192.073	29.139	280.597	152.198	-4.676
1800	20.786	210.402	193.059	31.217	275.937	144.779	-4.201
1900	20.786	211.526	194.001	33.296	271.054	137.625	-3.784
2000	20.786	212.592	194.904	35.375	265.947	130.733	-3.414
2100	20.786	213.606	195.771	37.453	260.612	124.103	-3.087
2200	20.786	214.573	196.604	39.532	235.713	118.387	-2.811
2300	20.786	215.497	197.405	41.610	231.780	113.142	-2.570
2400	20.786	216.381	198.178	43.689	227.847	108.068	-2.352
2500	20.786	217.230	198.923	45.768	223.914	103.158	-2.155
2600	20.786	218.045	199.643	47.846	219.981	98.405	-1.977
2700	20.786	218.830	200.339	49.925	216.048	93.804	-1.815
2800	20.786	219.586	201.013	52.004	212.115	89.348	-1.667
2900	20.786	220.315	201.666	54.082	208.182	85.033	-1.532
3000	20.786	221.020	202.299	56.161	-134.873	86.362	-1.504
3100	20.786	221.701	202.914	58.239	-137.977	93.788	-1.580
3200	20.786	222.361	203.512	60.318	-141.132	101.314	-1.654
3300	20.786	223.001	204.093	62.397	-144.336	108.940	-1.724
3400	20.786	223.621	204.658	64.475	-147.587	116.664	-1.792
3500	20.786	224.224	205.209	66.554	-150.885	124.484	-1.858
3600	20.786	224.809	205.745	68.632	-154.229	132.399	-1.921
3700	20.786	225.379	206.268	70.711	-157.621	140.407	-1.982
3800	20.786	225.933	206.778	72.790	-161.061	148.508	-2.041
3900	20.786	226.473	207.276	74.868	-164.551	156.700	-2.099
4000	20.786	226.999	207.763	76.947	-168.093	164.982	-2.154
4100	20.786	227.513	208.238	79.025	-171.691	173.353	-2.209
4200	20.786	228.014	208.703	81.104	-175.347	181.813	-2.261
4300	20.786	228.503	209.158	83.183	-179.065	190.361	-2.312
4400	20.786	228.981	209.603	85.261	-182.850	198.996	-2.362
4500	20.786	229.448	210.039	87.340	-186.708	207.717	-2.411
4600	20.786	229.905	210.466	89.418	-190.643	216.526	-2.459
4700	20.786	230.352	210.884	91.497	-194.662	225.420	-2.505
4800	20.786	230.789	211.294	93.576	-198.771	234.401	-2.551
4900	20.786	231.218	211.697	95.654	-202.979	243.469	-2.595
5000	20.786	231.638	212.091	97.733	-207.291	252.624	-2.639
5100	20.786	232.049	212.479	99.811	-211.354	261.839	-2.682
5200	20.786	232.453	212.859	101.890	-215.798	271.160	-2.724
5300	20.786	232.849	213.232	103.969	-220.348	280.568	-2.765
5400	20.786	233.237	213.599	106.047	-225.012	290.063	-2.806
5500	20.786	233.619	213.960	108.126	-229.794	299.645	-2.846
5600	20.786	233.993	214.314	110.204	-234.700	309.315	-2.885
5700	20.786	234.361	214.663	112.283	-239.733	319.074	-2.924
5800	20.786	234.723	215.005	114.362	-244.901	328.923	-2.962
5900	20.786	235.078	215.343	116.440	-250.208	338.862	-3.000
6000	20.786	235.428	215.674	118.519	-255.658	348.891	-3.037

File: TEA/janaf/Cr-008.txt
Chromium Nitride (CrN)	Cr1N1(cr)
T(K)	Cp	S	-[G-H(Tr)]/T	H-H(Tr)	delta-f H	delta-f G	log Kf
0	0.	0.	INFINITE	-7.705	-116.465	-116.465	INFINITE
100	9.985	3.850	78.059	-7.421	-117.943	-109.909	57.410
200	29.126	16.556	43.947	-5.478	-119.039	-101.378	26.477
298.15	52.677	37.711	37.711	0.	-117.152	-92.790	16.256
300	51.393	38.033	37.712	0.096	-117.126	-92.639	16.130
400	49.078	51.780	39.599	4.873	-116.350	-84.587	11.046
500	49.748	62.804	43.176	9.814	-115.475	-76.749	8.018
600	50.417	71.933	47.229	14.822	-114.678	-69.080	6.014
700	51.087	79.756	51.330	19.898	-113.938	-61.539	4.592
800	51.714	86.618	55.321	25.037	-113.252	-54.101	3.532
900	52.384	92.748	59.145	30.242	-112.630	-46.745	2.713
1000	53.053	98.301	62.787	35.514	-112.094	-39.455	2.061
1100	53.723	103.389	66.250	40.853	-111.670	-32.212	1.530
1200	54.392	108.093	69.544	46.259	-111.369	-25.003	1.088
1300	55.020	112.471	72.679	51.729	-111.211	-17.813	0.716
1400	55.689	116.573	75.669	57.264	-111.204	-10.630	0.397
1500	56.379	120.439	78.526	62.868	-111.350	-3.442	0.120
1600	57.028	124.098	81.261	68.538	-111.655	3.761	-0.123
1700	57.697	127.575	83.884	74.275	-112.123	10.988	-0.338
1800	58.367	130.892	86.404	80.078	-112.755	18.247	-0.530
1900	59.078	134.066	88.830	85.949	-113.550	25.546	-0.702
2000	59.831	137.117	91.168	91.897	-114.504	32.891	-0.859
2100	60.375	140.049	93.427	97.906	-115.632	40.287	-1.002
2200	61.003	142.872	95.610	103.974	-136.273	48.397	-1.149
2300	61.714	145.599	97.725	110.110	-135.887	56.783	-1.290
2400	62.467	148.242	99.775	116.320	-135.433	65.150	-1.418
2500	63.074	150.805	101.765	122.598	-134.915	73.497	-1.536

File: TEA/janaf/Cr-010.txt
Chromium Oxide (CrO)	Cr1O1(g)
T(K)	Cp	S	-[G-H(Tr)]/T	H-H(Tr)	delta-f H	delta-f G	log Kf
0	0.	0.	INFINITE	-8.828	187.851	187.851	INFINITE
100	29.111	206.841	266.039	-5.920	188.996	177.405	-92.667
200	29.697	227.123	242.076	-2.991	188.885	165.783	-43.298
250	30.467	233.829	239.778	-1.487	188.599	160.039	-33.438
298.15	31.320	239.268	239.268	0.	188.280	154.567	-27.079
300	31.353	239.461	239.268	0.058	188.267	154.357	-26.876
350	32.214	244.360	239.653	1.647	187.818	148.746	-22.199
400	32.982	248.713	240.518	3.278	187.460	143.188	-18.698
450	33.643	252.637	241.650	4.944	187.087	137.677	-15.981
500	34.201	256.211	242.930	6.640	186.697	132.207	-13.812
600	35.062	262.527	245.684	10.106	185.863	121.387	-10.568
700	35.676	267.981	248.489	13.645	184.959	110.711	-8.261
800	36.125	272.776	251.231	17.236	183.983	100.170	-6.540
900	36.463	277.051	253.867	20.866	182.916	89.756	-5.209
1000	36.725	280.907	256.381	24.526	181.729	79.467	-4.151
1100	36.934	284.417	258.773	28.209	180.392	69.305	-3.291
1200	37.106	287.638	261.046	31.911	178.889	59.271	-2.580
1300	37.250	290.614	263.207	35.629	177.201	49.370	-1.984
1400	37.373	293.379	265.265	39.361	175.314	39.606	-1.478
1500	37.481	295.962	267.226	43.103	173.220	29.984	-1.044
1600	37.576	298.384	269.098	46.856	170.914	20.509	-0.670
1700	37.663	300.664	270.889	50.618	168.388	11.185	-0.344
1800	37.742	302.819	272.603	54.389	165.641	2.016	-0.059
1900	37.816	304.862	274.248	58.167	162.667	-6.994	0.192
2000	37.887	306.803	275.828	61.952	159.463	-15.842	0.414
2100	37.955	308.654	277.347	65.744	156.028	-24.523	0.610
2200	38.021	310.421	278.811	69.543	133.023	-32.381	0.769
2300	38.087	312.112	280.222	73.348	130.980	-39.854	0.905
2400	38.153	313.735	281.585	77.160	128.933	-47.237	1.028
2500	38.220	315.294	282.902	80.979	126.881	-54.536	1.139
2600	38.289	316.794	284.177	84.804	124.825	-61.752	1.241
2700	38.361	318.240	285.412	88.637	122.766	-68.889	1.333
2800	38.435	319.637	286.609	92.476	120.704	-75.949	1.417
2900	38.512	320.987	287.772	96.324	118.640	-82.936	1.494
3000	38.593	322.294	288.901	100.179	-222.444	-85.239	1.484
3100	38.677	323.561	289.999	104.042	-223.683	-80.645	1.359
3200	38.765	324.790	291.067	107.914	-224.973	-76.011	1.241
3300	38.856	325.984	292.107	111.795	-226.311	-71.335	1.129
3400	38.952	327.146	293.120	115.686	-227.696	-66.618	1.023
3500	39.050	328.276	294.109	119.586	-229.126	-61.860	0.923
3600	39.153	329.378	295.073	123.496	-230.600	-57.060	0.828
3700	39.258	330.452	296.015	127.416	-232.118	-52.219	0.737
3800	39.367	331.500	296.935	131.348	-233.681	-47.336	0.651
3900	39.478	332.524	297.834	135.290	-235.290	-42.411	0.568
4000	39.592	333.525	298.714	139.243	-236.946	-37.444	0.489
4100	39.709	334.504	299.575	143.208	-238.653	-32.436	0.413
4200	39.827	335.462	300.418	147.185	-240.413	-27.385	0.341
4300	39.947	336.401	301.244	151.174	-242.229	-22.291	0.271
4400	40.069	337.321	302.054	155.175	-244.107	-17.155	0.204
4500	40.191	338.223	302.848	159.188	-246.050	-11.976	0.139
4600	40.315	339.107	303.626	163.213	-248.065	-6.752	0.077
4700	40.439	339.976	304.390	167.251	-250.158	-1.483	0.016
4800	40.563	340.828	305.141	171.301	-252.335	3.830	-0.042
4900	40.687	341.666	305.878	175.363	-254.603	9.191	-0.098
5000	40.812	342.489	306.602	179.438	-256.971	14.598	-0.153
5100	40.935	343.299	307.313	183.526	-259.084	20.027	-0.205
5200	41.059	344.095	308.013	187.625	-261.572	25.523	-0.256
5300	41.181	344.878	308.701	191.737	-264.162	31.070	-0.306
5400	41.302	345.649	309.378	195.861	-266.861	36.665	-0.355
5500	41.422	346.408	310.045	199.998	-269.674	42.311	-0.402
5600	41.541	347.155	310.701	204.146	-272.608	48.010	-0.448
5700	41.658	347.892	311.347	208.306	-275.665	53.762	-0.493
5800	41.773	348.617	311.983	212.477	-278.855	59.570	-0.536
5900	41.887	349.332	312.610	216.660	-282.182	65.432	-0.579
6000	41.999	350.037	313.228	220.855	-285.652	71.353	-0.621

File: TEA/janaf/Cr-012.txt
Chromium Oxide (CrO3)	Cr1O3(g)
T(K)	Cp	S	-[G-H(Tr)]/T	H-H(Tr)	delta-f H	delta-f G	log Kf
0	0.	0.	INFINITE	-12.379	-288.176	-288.176	INFINITE
100	34.969	218.552	308.811	-9.026	-289.492	-284.922	148.828
200	45.791	245.909	270.989	-5.016	-291.432	-279.595	73.023
250	51.301	256.729	267.075	-2.586	-292.250	-276.538	57.779
298.15	56.025	266.178	266.178	0.	-292.880	-273.452	47.908
300	56.193	266.525	266.179	0.104	-292.901	-273.332	47.591
350	60.366	275.510	266.879	3.021	-293.500	-270.016	40.298
400	63.839	283.805	268.483	6.129	-293.875	-266.634	34.819
450	66.695	291.495	270.618	9.394	-294.165	-263.211	30.553
500	69.037	298.647	273.068	12.790	-294.399	-259.759	27.137
600	72.542	311.564	278.431	19.880	-294.767	-252.795	22.008
700	74.953	322.939	283.993	27.262	-295.082	-245.774	18.340
800	76.658	333.065	289.506	34.847	-295.401	-238.709	15.586
900	77.896	342.169	294.860	42.578	-295.772	-231.601	13.442
1000	78.819	350.426	300.010	50.416	-296.243	-224.447	11.724
1100	79.523	357.973	304.942	58.335	-296.854	-217.239	10.316
1200	80.071	364.917	309.654	66.315	-297.628	-209.968	9.140
1300	80.505	371.344	314.155	74.345	-298.587	-202.626	8.142
1400	80.855	377.323	318.456	82.414	-299.750	-195.202	7.283
1500	81.140	382.912	322.569	90.514	-301.128	-187.688	6.536
1600	81.375	388.156	326.506	98.640	-302.729	-180.074	5.879
1700	81.572	393.095	330.279	106.787	-304.560	-172.353	5.296
1800	81.738	397.763	333.900	114.953	-306.628	-164.518	4.774
1900	81.879	402.186	337.379	123.134	-308.939	-156.561	4.304
2000	82.000	406.389	340.725	131.328	-311.496	-148.476	3.878
2100	82.104	410.392	343.948	139.534	-314.303	-140.257	3.489
2200	82.195	414.214	347.055	147.749	-336.700	-131.242	3.116
2300	82.275	417.869	350.055	155.972	-338.155	-121.871	2.768
2400	82.345	421.373	352.955	164.203	-339.637	-112.437	2.447
2500	82.406	424.735	355.759	172.441	-341.144	-102.939	2.151
2600	82.461	427.968	358.474	180.684	-342.678	-93.381	1.876
2700	82.511	431.081	361.106	188.933	-344.238	-83.762	1.620
2800	82.555	434.083	363.659	197.186	-345.825	-74.086	1.382
2900	82.594	436.981	366.138	205.444	-347.436	-64.353	1.159
3000	82.630	439.781	368.546	213.705	-688.092	-49.951	0.870
3100	82.662	442.491	370.888	221.970	-688.925	-28.665	0.483
3200	82.692	445.116	373.167	230.237	-689.833	-7.353	0.120
3300	82.718	447.661	375.386	238.508	-690.813	13.989	-0.221
3400	82.743	450.131	377.548	246.781	-691.862	35.363	-0.543
3500	82.765	452.530	379.657	255.056	-692.981	56.767	-0.847
3600	82.786	454.862	381.713	263.334	-694.166	78.206	-1.135
3700	82.805	457.130	383.721	271.613	-695.420	99.677	-1.407
3800	82.823	459.339	385.682	279.895	-696.741	121.185	-1.666
3900	82.839	461.490	387.598	288.178	-698.131	142.728	-1.912
4000	82.854	463.588	389.472	296.463	-699.592	164.306	-2.146
4100	82.868	465.634	391.305	304.749	-701.126	185.922	-2.369
4200	82.881	467.631	393.098	313.036	-702.736	207.577	-2.582
4300	82.893	469.581	394.854	321.325	-704.427	229.271	-2.785
4400	82.904	471.487	396.575	329.615	-706.201	251.005	-2.980
4500	82.914	473.350	398.260	337.906	-708.065	272.780	-3.166
4600	82.924	475.173	399.912	346.197	-710.023	294.597	-3.345
4700	82.934	476.956	401.533	354.490	-712.083	316.459	-3.517
4800	82.942	478.702	403.122	362.784	-714.251	338.366	-3.682
4900	82.950	480.413	404.682	371.079	-716.536	360.320	-3.841
5000	82.958	482.088	406.214	379.374	-718.944	382.321	-3.994
5100	82.965	483.731	407.718	387.670	-721.123	404.344	-4.141
5200	82.972	485.342	409.195	395.967	-723.702	426.436	-4.284
5300	82.978	486.923	410.647	404.265	-726.409	448.581	-4.421
5400	82.984	488.474	412.074	412.563	-729.253	470.776	-4.554
5500	82.990	489.997	413.476	420.862	-732.237	493.025	-4.682
5600	82.996	491.492	414.856	429.161	-735.371	515.332	-4.807
5700	83.001	492.961	416.214	437.461	-738.658	537.694	-4.927
5800	83.006	494.405	417.549	445.761	-742.106	560.117	-5.044
5900	83.010	495.824	418.864	454.062	-745.723	582.598	-5.158
6000	83.015	497.219	420.158	462.363	-749.514	605.145	-5.268

File: TEA/janaf/Cr-014.txt
Chromium Oxide (Cr2O3)	Cr2O3(cr)
T(K)	Cp	S	-[G-H(Tr)]/T	H-H(Tr)	delta-f H	delta-f G	log Kf
0	0.	0.	INFINITE	-15.282	-1128.844	-1128.844	INFINITE
100	24.255	10.093	155.642	-14.555	-1133.096	-1107.252	578.369
200	75.412	43.065	90.567	-9.501	-1135.576	-1080.195	282.118
298.15	120.366	81.154	81.154	0.	-1134.701	-1053.066	184.493
300	121.922	81.904	81.157	0.224	-1134.645	-1052.560	183.267
305.000	126.775	83.958	81.186	0.845	Cp LAMBDA MAXIMUM
+	
305.000	126.775	83.958	81.186	0.845	TRANSITION
400	112.675	113.736	85.534	11.281	-1133.129	-1025.421	133.906
500	117.721	139.503	93.829	22.837	-1131.353	-998.699	104.333
600	120.549	161.232	103.300	34.759	-1129.610	-972.333	84.649
700	122.625	179.977	112.945	46.922	-1127.958	-946.252	70.610
800	124.290	196.463	122.375	59.270	-1126.413	-920.401	60.096
900	125.725	211.187	131.440	71.773	-1125.007	-894.736	51.929
1000	127.009	224.501	140.091	84.410	-1123.795	-869.217	45.403
1100	128.202	236.663	148.325	97.171	-1122.829	-843.808	40.069
1200	129.332	247.867	156.159	110.049	-1122.137	-818.475	35.627
1300	130.411	258.261	163.618	123.036	-1121.754	-793.188	31.871
1400	131.457	267.964	170.729	136.130	-1121.703	-767.918	28.651
1500	132.482	277.069	177.518	149.327	-1121.999	-742.639	25.861
1600	133.486	285.651	184.011	162.625	-1122.654	-717.329	23.418
1700	134.478	293.774	190.230	176.024	-1123.676	-691.967	21.262
1800	135.457	301.486	196.199	189.517	-1125.077	-666.534	19.342
1900	136.880	308.848	201.935	203.135	-1126.833	-641.013	17.623
2000	138.168	315.903	207.459	216.888	-1128.937	-615.391	16.072
2100	139.056	322.665	212.785	230.749	-1131.423	-589.654	14.667
2200	139.947	329.155	217.928	244.699	-1172.985	-562.478	13.355
2300	140.839	335.395	222.900	258.739	-1172.557	-534.738	12.144
2400	141.733	341.408	227.714	272.867	-1172.074	-507.017	11.035
2500	142.628	347.212	232.378	287.085	-1171.534	-479.318	10.015
2600	143.526	352.824	236.903	301.393	-1170.937	-451.640	9.074
2603.000	143.553	352.989	237.037	301.824	CRYSTAL <--> LIQUID
2700	144.428	358.257	241.298	315.791	1170.281  423.987 8.203
2800	145.333	363.526	245.570	330.279	-1169.566	-396.359	7.394
2900	146.242	368.642	249.726	344.857	-1168.789	-368.759	6.642
3000	147.155	373.615	253.773	359.527	-1845.987	-331.960	5.780

File: TEA/janaf/Cs-001.txt
Cesium (Cs)	Cs1(ref)
T(K)	Cp	S	-[G-H(Tr)]/T	H-H(Tr)	delta-f H	delta-f G	log Kf
0	0.	0.	INFINITE	-7.717	0.	0.	0.
100	25.812	54.952	110.635	-5.568	0.	0.	0.
200	27.804	73.453	87.892	-2.888	0.	0.	0.
298.15	32.195	85.147	85.147	0.	0.	0.	0.
300	32.355	85.347	85.148	0.060	0.	0.	0.
301.550	32.501	85.514	85.149	0.110	CRYSTAL <--> LIQUID
301.550	32.393	92.436	85.149	2.197	TRANSITION
400	31.518	101.458	88.110	5.339	0.	0.	0.
500	31.154	108.448	91.506	8.471	0.	0.	0.
600	30.999	114.113	94.817	11.578	0.	0.	0.
700	30.941	118.887	97.923	14.674	0.	0.	0.
800	30.932	123.017	100.808	17.768	0.	0.	0.
900	30.957	126.662	103.482	20.862	0.	0.	0.
947.967	30.976	128.270	104.696	22.348	LIQUID <--> IDEAL GAS
947.967	20.786	199.643	104.696	90.007	FUGACITY = 1 bar
1000	20.786	200.754	109.665	91.089	0.	0.	0.
1100	20.788	202.735	118.037	93.167	0.	0.	0.
1200	20.791	204.544	125.172	95.246	0.	0.	0.
1300	20.799	206.208	131.342	97.326	0.	0.	0.
1400	20.814	207.750	136.746	99.406	0.	0.	0.
1500	20.841	209.187	141.528	101.489	0.	0.	0.
1600	20.886	210.533	145.799	103.575	0.	0.	0.
1700	20.952	211.802	149.645	105.667	0.	0.	0.
1800	21.048	213.002	153.131	107.767	0.	0.	0.
1900	21.178	214.143	156.313	109.878	0.	0.	0.
2000	21.349	215.233	159.232	112.004	0.	0.	0.
2100	21.564	216.280	161.924	114.149	0.	0.	0.
2200	21.830	217.289	164.417	116.318	0.	0.	0.
2300	22.150	218.266	166.737	118.517	0.	0.	0.
2400	22.527	219.217	168.904	120.750	0.	0.	0.
2500	22.960	220.145	170.935	123.023	0.	0.	0.
2600	23.456	221.055	172.846	125.344	0.	0.	0.
2700	24.016	221.950	174.648	127.717	0.	0.	0.
2800	24.639	222.835	176.353	130.149	0.	0.	0.
2900	25.326	223.711	177.971	132.646	0.	0.	0.
3000	26.082	224.582	179.510	135.216	0.	0.	0.
3100	26.905	225.451	180.978	137.864	0.	0.	0.
3200	27.796	226.319	182.381	140.599	0.	0.	0.
3300	28.599	227.175	183.725	143.384	0.	0.	0.
3400	29.572	228.043	185.016	146.293	0.	0.	0.
3500	30.600	228.915	186.258	149.301	0.	0.	0.
3600	31.680	229.792	187.455	152.414	0.	0.	0.
3700	32.770	230.671	188.610	155.625	0.	0.	0.
3800	33.902	231.557	189.729	158.949	0.	0.	0.
3900	35.036	232.447	190.812	162.375	0.	0.	0.
4000	36.250	233.349	191.864	165.939	0.	0.	0.
4100	37.488	234.259	192.887	169.626	0.	0.	0.
4200	38.744	235.178	193.883	173.438	0.	0.	0.
4300	40.010	236.104	194.854	177.375	0.	0.	0.
4400	40.717	236.965	195.795	181.147	0.	0.	0.
4500	40.901	237.756	196.706	184.728	0.	0.	0.
4600	41.940	238.667	197.608	188.871	0.	0.	0.
4700	42.950	239.580	198.491	193.115	0.	0.	0.
4800	43.924	240.494	199.357	197.459	0.	0.	0.
4900	44.859	241.409	200.206	201.899	0.	0.	0.
5000	45.748	242.325	201.039	206.430	0.	0.	0.
5100	46.588	243.239	201.857	211.047	0.	0.	0.
5200	46.722	244.034	202.647	215.214	0.	0.	0.
5300	47.407	244.931	203.436	219.921	0.	0.	0.
5400	47.729	245.763	204.205	224.415	0.	0.	0.
5500	48.117	246.611	204.964	229.060	0.	0.	0.
5600	48.599	247.483	205.716	233.896	0.	0.	0.
5700	49.022	248.347	206.456	238.778	0.	0.	0.
5800	49.385	249.203	207.186	243.699	0.	0.	0.
5900	49.689	250.049	207.905	248.653	0.	0.	0.
6000	49.935	250.887	208.614	253.634	0.	0.	0.

File: TEA/janaf/Cs-015.txt
Cesium Hydroxide (CsOH)	Cs1H1O1(g)
T(K)	Cp	S	-[G-H(Tr)]/T	H-H(Tr)	delta-f H	delta-f G	log Kf
0	0.	0.	INFINITE	-11.834	-254.950	-254.950	INFINITE
100	34.721	207.752	295.765	-8.801	-257.018	-258.596	135.077
200	45.601	235.675	259.221	-4.709	-258.408	-259.563	67.791
250	48.173	246.150	255.588	-2.360	-258.906	-259.793	54.281
298.15	49.723	254.778	254.778	0.	-259.408	-259.920	45.537
300	49.771	255.085	254.779	0.092	-259.430	-259.923	45.257
350	50.813	262.841	255.389	2.608	-262.071	-259.625	38.747
400	51.525	269.676	256.756	5.168	-262.572	-259.241	33.853
450	52.035	275.775	258.536	7.758	-263.041	-258.797	30.040
500	52.420	281.279	260.540	10.369	-263.493	-258.300	26.984
600	52.991	290.889	264.820	15.641	-264.372	-257.179	22.389
700	53.459	299.093	269.145	20.964	-265.242	-255.912	19.096
800	53.915	306.261	273.345	26.333	-266.112	-254.519	16.618
900	54.388	312.639	277.364	31.748	-266.981	-253.018	14.685
1000	54.877	318.394	281.183	37.211	-334.977	-247.721	12.940
1100	55.371	323.648	284.809	42.723	-334.817	-239.003	11.349
1200	55.857	328.487	288.249	48.285	-334.648	-230.300	10.025
1300	56.325	332.976	291.519	53.894	-334.470	-221.611	8.904
1400	56.769	337.167	294.632	59.549	-334.285	-212.936	7.945
1500	57.184	341.098	297.600	65.247	-334.094	-204.275	7.114
1600	57.568	344.801	300.435	70.985	-333.902	-195.627	6.387
1700	57.922	348.302	303.149	76.759	-333.711	-186.991	5.746
1800	58.246	351.622	305.750	82.568	-333.527	-178.366	5.176
1900	58.543	354.779	308.248	88.408	-333.355	-169.750	4.667
2000	58.813	357.789	310.651	94.276	-333.199	-161.143	4.209
2100	59.060	360.664	312.964	100.170	-333.066	-152.544	3.794
2200	59.285	363.417	315.196	106.087	-332.961	-143.950	3.418
2300	59.490	366.057	317.350	112.026	-332.892	-135.361	3.074
2400	59.677	368.593	319.433	117.985	-332.864	-126.773	2.759
2500	59.848	371.033	321.448	123.961	-332.883	-118.186	2.469
2600	60.005	373.383	323.401	129.954	-332.958	-109.597	2.202
2700	60.148	375.650	325.294	135.961	-333.094	-101.003	1.954
2800	60.279	377.840	327.132	141.983	-333.298	-92.404	1.724
2900	60.400	379.958	328.917	148.017	-333.577	-83.796	1.509
3000	60.511	382.007	330.653	154.063	-333.938	-75.177	1.309
3100	60.614	383.993	332.342	160.119	-334.388	-66.544	1.121
3200	60.708	385.919	333.986	166.185	-334.934	-57.896	0.945
3300	60.796	387.788	335.588	172.260	-335.542	-49.232	0.779
3400	60.876	389.604	337.150	178.344	-336.282	-40.545	0.623
3500	60.951	391.370	338.674	184.435	-337.133	-31.835	0.475
3600	61.021	393.088	340.162	190.534	-338.100	-23.099	0.335
3700	61.086	394.761	341.615	196.639	-339.175	-14.335	0.202
3800	61.146	396.391	343.035	202.751	-340.373	-5.541	0.076
3900	61.203	397.980	344.424	208.869	-341.685	3.286	-0.044
4000	61.255	399.530	345.782	214.992	-343.145	12.149	-0.159
4100	61.304	401.043	347.112	221.120	-344.739	21.051	-0.268
4200	61.350	402.521	348.413	227.252	-346.468	29.994	-0.373
4300	61.394	403.965	349.689	233.390	-348.334	38.979	-0.473
4400	61.434	405.377	350.938	239.531	-350.045	47.975	-0.570
4500	61.472	406.758	352.163	245.676	-351.576	56.979	-0.661
4600	61.508	408.110	353.365	251.825	-353.680	66.081	-0.750
4700	61.542	409.433	354.544	257.978	-355.897	75.230	-0.836
4800	61.573	410.729	355.701	264.134	-358.225	84.428	-0.919
4900	61.604	411.999	356.837	270.292	-360.659	93.675	-0.999
5000	61.632	413.244	357.953	276.454	-363.196	102.973	-1.076
5100	61.659	414.464	359.049	282.619	-365.831	112.322	-1.150
5200	61.684	415.662	360.126	288.786	-368.027	121.646	-1.222
5300	61.708	416.837	361.185	294.956	-370.775	131.089	-1.292
5400	61.731	417.991	362.226	301.128	-373.323	140.541	-1.359
5500	61.753	419.124	363.251	307.302	-376.033	150.058	-1.425
5600	61.773	420.237	364.258	313.478	-378.946	159.650	-1.489
5700	61.793	421.330	365.250	319.656	-381.917	169.294	-1.551
5800	61.811	422.405	366.226	325.836	-384.939	178.991	-1.612
5900	61.829	423.462	367.187	332.018	-388.007	188.740	-1.671
6000	61.846	424.501	368.134	338.202	-391.116	198.542	-1.728

File: TEA/janaf/Cs-021.txt
Cesium Oxide (Cs2O)	Cs2O1(g)
T(K)	Cp	S	-[G-H(Tr)]/T	H-H(Tr)	delta-f H	delta-f G	log Kf
0	0.	0.	INFINITE	-13.937	-86.211	-86.211	INFINITE
100	43.945	262.828	365.083	-10.225	-88.248	-94.875	49.557
200	52.568	296.481	323.084	-5.320	-90.159	-100.726	26.307
250	54.345	308.420	318.995	-2.644	-91.051	-103.265	21.576
298.15	55.388	318.088	318.088	0.	-92.048	-105.530	18.488
300	55.420	318.431	318.089	0.102	-92.092	-105.614	18.389
350	56.109	327.029	318.767	2.892	-97.430	-107.104	15.984
400	56.574	334.554	320.280	5.710	-98.529	-108.410	14.157
450	56.902	341.237	322.244	8.547	-99.591	-109.581	12.720
500	57.141	347.246	324.449	11.398	-100.634	-110.635	11.558
600	57.457	357.694	329.145	17.130	-102.696	-112.441	9.789
700	57.651	366.567	333.873	22.886	-104.760	-113.903	8.500
800	57.778	374.274	338.452	28.658	-106.844	-115.067	7.513
900	57.866	381.085	342.818	34.440	-108.953	-115.968	6.731
1000	57.929	387.185	346.955	40.230	-245.346	-109.235	5.706
1100	57.976	392.708	350.867	46.026	-245.463	-95.618	4.541
1200	58.012	397.755	354.567	51.825	-245.596	-81.990	3.569
1300	58.040	402.399	358.070	57.628	-245.744	-68.350	2.746
1400	58.062	406.701	361.392	63.433	-245.906	-54.699	2.041
1500	58.080	410.708	364.548	69.240	-246.085	-41.035	1.429
1600	58.094	414.457	367.551	75.049	-246.283	-27.359	0.893
1700	58.106	417.979	370.415	80.859	-246.502	-13.669	0.420
1800	58.117	421.300	373.151	86.670	-246.748	0.034	-0.001
1900	58.125	424.443	375.768	92.482	-247.028	13.751	-0.378
2000	58.133	427.424	378.277	98.295	-247.348	27.485	-0.718
2100	58.139	430.261	380.686	104.108	-247.718	41.235	-1.026
2200	58.144	432.966	383.001	109.922	-248.146	55.005	-1.306
2300	58.149	435.550	385.230	115.737	-248.644	68.795	-1.562
2400	58.153	438.025	387.379	121.552	-249.222	82.609	-1.798
2500	58.157	440.399	389.452	127.368	-249.891	96.448	-2.015
2600	58.160	442.680	391.456	133.184	-250.663	110.317	-2.216
2700	58.163	444.875	393.394	139.000	-251.552	124.217	-2.403
2800	58.166	446.991	395.271	144.816	-252.568	138.153	-2.577
2900	58.168	449.032	397.089	150.633	-253.725	152.127	-2.740
3000	58.170	451.004	398.854	156.450	-255.036	166.144	-2.893
3100	58.172	452.911	400.567	162.267	-256.514	180.207	-3.036
3200	58.174	454.758	402.232	168.084	-258.173	194.321	-3.172
3300	58.176	456.548	403.851	173.902	-259.942	208.482	-3.300
3400	58.177	458.285	405.426	179.720	-261.964	222.707	-3.421
3500	58.179	459.972	406.961	185.537	-264.195	236.994	-3.537
3600	58.180	461.611	408.456	191.355	-266.644	251.348	-3.647
3700	58.181	463.205	409.915	197.173	-269.295	265.770	-3.752
3800	58.182	464.756	411.337	202.992	-272.178	280.268	-3.853
3900	58.183	466.268	412.727	208.810	-275.273	294.842	-3.949
4000	58.184	467.741	414.084	214.628	-278.651	309.503	-4.042
4100	58.185	469.177	415.410	220.446	-282.280	324.251	-4.131
4200	58.185	470.579	416.707	226.265	-286.165	339.091	-4.217
4300	58.186	471.949	417.976	232.084	-290.309	354.027	-4.301
4400	58.187	473.286	419.218	237.902	-294.127	368.994	-4.381
4500	58.187	474.594	420.434	243.721	-297.570	383.986	-4.457
4600	58.188	475.873	421.625	249.540	-302.141	399.182	-4.533
4700	58.188	477.124	422.793	255.358	-306.923	414.479	-4.606
4800	58.189	478.349	423.937	261.177	-311.910	429.881	-4.678
4900	58.189	479.549	425.060	266.996	-317.094	445.388	-4.748
5000	58.190	480.725	426.162	272.815	-322.467	461.003	-4.816
5100	58.190	481.877	427.243	278.634	-328.019	476.728	-4.883
5200	58.191	483.007	428.304	284.453	-332.678	492.407	-4.946
5300	58.191	484.115	429.347	290.272	-338.424	508.329	-5.010
5400	58.191	485.203	430.371	296.092	-343.754	524.274	-5.071
5500	58.192	486.271	431.378	301.911	-349.391	540.353	-5.132
5600	58.192	487.319	432.368	307.730	-355.420	556.585	-5.192
5700	58.192	488.349	433.341	313.549	-361.548	572.924	-5.250
5800	58.193	489.361	434.298	319.368	-367.764	589.373	-5.308
5900	58.193	490.356	435.240	325.188	-374.057	605.928	-5.364
6000	58.193	491.334	436.166	331.007	-380.415	622.592	-5.420

File: TEA/janaf/Cs-023.txt
Cesium Sulfate, II (Cs2SO4)	Cs2O4S1(cr)
T(K)	Cp	S	-[G-H(Tr)]/T	H-H(Tr)	delta-f H	delta-f G	log Kf
0	0.	0.	INFINITE	-27.732	-1433.163	-1433.163	INFINITE
100	89.287	91.922	317.566	-22.564	-1438.791	-1401.080	731.849
200	114.767	162.172	223.551	-12.276	-1441.328	-1362.260	355.786
298.15	135.143	211.878	211.878	0.	-1442.643	-1323.155	231.811
300	135.478	212.715	211.880	0.250	-1442.663	-1322.413	230.253
400	151.293	253.916	217.391	14.610	-1449.401	-1280.787	167.254
500	164.557	289.120	228.298	30.411	-1449.910	-1238.562	129.392
600	176.816	320.158	241.069	47.453	-1448.986	-1196.356	104.152
700	192.255	348.512	254.416	65.867	-1446.621	-1154.417	86.144
800	212.464	375.547	267.877	86.136	-1442.424	-1112.937	72.667
900	228.697	401.504	281.293	108.190	-1489.626	-1071.010	62.160
940.000	235.337	411.592	286.624	117.470	II <--> I
1000	245.266	426.458	294.570	131.888	1615.161  1017.551 53.151
1100	261.835	450.612	307.663	157.244	-1602.852	-958.373	45.509
1200	278.362	474.103	320.558	184.254	-1588.984	-900.384	39.193

File: TEA/janaf/Cs-026.txt
Cesium Sulfate (Cs2SO4)	Cs2O4S1(g)
T(K)	Cp	S	-[G-H(Tr)]/T	H-H(Tr)	delta-f H	delta-f G	log Kf
0	0.	0.	INFINITE	-23.931	-1109.287	-1109.287	INFINITE
100	73.250	308.845	492.557	-18.371	-1114.522	-1098.503	573.799
200	93.381	365.960	416.040	-10.016	-1118.992	-1080.682	282.245
250	102.369	387.780	408.254	-5.118	-1120.869	-1070.882	223.749
298.15	110.070	406.484	406.484	0.	-1122.567	-1061.100	185.900
300	110.346	407.166	406.486	0.204	-1122.634	-1060.719	184.688
350	117.228	424.706	407.856	5.898	-1128.448	-1049.595	156.644
400	123.053	440.751	410.979	11.909	-1132.027	-1038.146	135.568
450	127.929	455.535	415.119	18.187	-1133.849	-1026.309	119.131
500	131.990	469.231	419.854	24.688	-1135.557	-1014.265	105.959
600	138.194	493.878	430.184	38.216	-1138.147	-989.749	86.165
700	142.552	515.527	440.861	52.266	-1140.146	-964.852	71.998
800	145.680	534.777	451.420	66.686	-1141.798	-939.695	61.356
900	147.979	552.075	461.659	81.374	-1196.366	-913.263	53.004
1000	149.708	567.760	471.497	96.263	-1330.710	-874.403	45.674
1100	151.034	582.094	480.909	111.303	-1328.717	-828.868	39.360
1200	152.072	595.282	489.898	126.460	-1326.703	-783.516	34.106
1300	152.897	607.488	498.480	141.710	-1324.680	-738.333	29.667
1400	153.563	618.844	506.676	157.034	-1322.662	-693.305	25.868
1500	154.108	629.458	514.512	172.419	-1320.659	-648.421	22.580
1600	154.559	639.418	522.011	187.853	-1318.680	-603.670	19.708
1700	154.936	648.800	529.195	203.328	-1316.734	-559.041	17.177
1800	155.254	657.665	536.089	218.838	-1314.832	-514.527	14.931
1900	155.526	666.067	542.710	234.377	-1312.983	-470.116	12.924
2000	155.759	674.050	549.080	249.942	-1311.197	-425.801	11.121
2100	155.960	681.655	555.213	265.528	-1309.485	-381.574	9.491
2200	156.136	688.914	561.127	281.133	-1307.857	-337.425	8.011
2300	156.289	695.858	566.835	296.754	-1306.326	-293.350	6.662
2400	156.424	702.513	572.350	312.390	-1304.904	-249.339	5.427
2500	156.544	708.901	577.685	328.038	-1303.600	-205.384	4.291
2600	156.650	715.043	582.851	343.698	-1302.429	-161.479	3.244
2700	156.745	720.956	587.857	359.368	-1301.402	-117.616	2.275
2800	156.830	726.658	592.713	375.047	-1300.530	-73.788	1.377
2900	156.907	732.163	597.427	390.734	-1299.827	-29.990	0.540
3000	156.976	737.484	602.008	406.428	-1299.305	13.789	-0.240
3100	157.039	742.632	606.461	422.129	-1298.976	57.553	-0.970
3200	157.096	747.619	610.795	437.836	-1298.854	101.309	-1.654
3300	157.148	752.454	615.015	453.548	-1298.867	145.057	-2.296
3400	157.195	757.146	619.127	469.265	-1299.157	188.818	-2.901
3500	157.239	761.703	623.135	484.987	-1299.680	232.588	-3.471
3600	157.279	766.133	627.046	500.713	-1300.444	276.377	-4.010
3700	157.315	770.443	630.864	516.442	-1301.433	320.188	-4.520
3800	157.349	774.639	634.592	532.176	-1302.676	364.032	-5.004
3900	157.381	778.726	638.236	547.912	-1304.154	407.908	-5.463
4000	157.410	782.711	641.798	563.652	-1305.936	451.828	-5.900
4100	157.437	786.598	645.283	579.394	-1307.990	495.797	-6.317
4200	157.462	790.393	648.693	595.139	-1310.322	539.819	-6.714
4300	157.485	794.098	652.031	610.887	-1312.933	583.901	-7.093
4400	157.507	797.719	655.302	626.636	-1315.241	627.979	-7.455
4500	157.528	801.259	658.506	642.388	-1317.195	672.046	-7.801
4600	157.547	804.721	661.647	658.142	-1320.299	716.285	-8.134
4700	157.565	808.110	664.727	673.897	-1323.637	760.595	-8.453
4800	157.582	811.427	667.749	689.655	-1327.203	804.977	-8.760
4900	157.597	814.676	670.715	705.414	-1330.990	849.438	-9.055
5000	157.612	817.860	673.626	721.174	-1334.990	893.977	-9.339
5100	157.626	820.982	676.485	736.936	-1339.196	938.598	-9.613
5200	157.639	824.043	679.293	752.699	-1342.534	983.146	-9.876
5300	157.652	827.046	682.052	768.464	-1346.987	1027.914	-10.131
5400	157.664	829.993	684.765	784.230	-1351.053	1072.680	-10.376
5500	157.675	832.886	687.432	799.996	-1355.457	1117.556	-10.614
5600	157.685	835.727	690.055	815.764	-1360.284	1162.565	-10.844
5700	157.695	838.518	692.635	831.534	-1365.243	1207.659	-11.067
5800	157.705	841.260	695.174	847.304	-1370.325	1252.843	-11.283
5900	157.714	843.956	697.673	863.074	-1375.519	1298.111	-11.493
6000	157.722	846.607	700.133	878.846	-1380.816	1343.473	-11.696
