Repository: dzesmin/TEA

############################# BEGIN FRONTMATTER ################################

#                                                                              #

#   TEA - calculates Thermochemical Equilibrium Abundances of chemical species #

#                                                                              #

#   TEA is part of the PhD dissertation work of Dr. Jasmina                    #

#   Blecic, who developed it with coding assistance from                       #

#   undergraduate M. Oliver Bowman and under the advice of                     #

File: TEA/janaf/Fe-020.txt
Iron Oxide (FeO)	Fe1O1(cr,l)
T(K)	Cp	S	-[G-H(Tr)]/T	H-H(Tr)	delta-f H	delta-f G	log Kf
0														
100														
200														
298.15	49.915	60.752	60.752	0.	-272.044	-251.429	44.049
300	49.999	61.061	60.753	0.092	-272.025	-251.301	43.755
400	51.840	75.704	62.737	5.187	-271.044	-244.543	31.934
500	53.388	87.438	66.541	10.449	-270.164	-238.022	24.866
600	54.894	97.309	70.868	15.865	-269.414	-231.666	20.168
700	56.149	105.866	75.270	21.418	-268.814	-225.425	16.821
800	57.321	113.443	79.577	27.093	-268.422	-219.256	14.316
900	58.283	120.249	83.724	32.872	-268.374	-213.118	12.369
1000	59.371	126.447	87.691	38.756	-268.969	-206.955	10.810
1100	60.234	132.146	91.477	44.736	-270.385	-200.670	9.529
1200	61.086	137.424	95.089	50.802	-271.184	-194.316	8.458
1300	61.975	142.349	98.537	56.956	-270.265	-187.947	7.552
1400	62.760	146.971	101.833	63.194	-269.361	-181.649	6.777
1500	63.396	151.323	104.989	69.502	-268.484	-175.415	6.108
1600	64.015	155.435	108.014	75.873	-267.642	-169.238	5.525
1650.000	64.319	157.409	109.481	79.081	CRYSTAL <--> LIQUID
1650.000	68.199	171.990	109.481	103.139	TRANSITION
1700	68.199	174.026	111.350	106.549	-243.540	-163.826	5.034
1800	68.199	177.924	114.941	113.369	-242.774	-159.160	4.619
1900	68.199	181.611	118.354	120.189	-256.202	-153.831	4.229
2000	68.199	185.109	121.605	127.009	-255.866	-148.452	3.877
2100	68.199	188.437	124.709	133.829	-255.541	-143.089	3.559
2200	68.199	191.609	127.678	140.649	-255.227	-137.741	3.270
2300	68.199	194.641	130.524	147.468	-254.925	-132.408	3.007
2400	68.199	197.543	133.257	154.288	-254.634	-127.088	2.766
2500	68.199	200.327	135.884	161.108	-254.354	-121.779	2.544
2600	68.199	203.002	138.415	167.928	-254.085	-116.481	2.340
2700	68.199	205.576	140.855	174.748	-253.826	-111.194	2.151
2800	68.199	208.056	143.211	181.568	-253.577	-105.915	1.976
2900	68.199	210.450	145.488	188.388	-253.338	-100.646	1.813
3000	68.199	212.762	147.692	195.208	-253.109	-95.385	1.661
3100	68.199	214.998	149.828	202.028	-252.890	-90.131	1.519
3200	68.199	217.163	151.898	208.848	-600.979	-77.460	1.264
3300	68.199	219.262	153.908	215.668	-598.876	-61.133	0.968
3400	68.199	221.298	155.860	222.488	-596.815	-44.869	0.689
3500	68.199	223.275	157.758	229.308	-594.795	-28.665	0.428
3600	68.199	225.196	159.605	236.127	-592.816	-12.518	0.182
3700	68.199	227.064	161.403	242.947	-590.880	3.575	-0.050
3800	68.199	228.883	163.155	249.767	-588.987	19.616	-0.270
3900	68.199	230.655	164.863	256.587	-587.137	35.608	-0.477
4000	68.199	232.381	166.530	263.407	-585.331	51.552	-0.673
4100	68.199	234.065	168.156	270.227	-583.570	67.453	-0.859
4200	68.199	235.709	169.745	277.047	-581.855	83.310	-1.036
4300	68.199	237.314	171.298	283.867	-580.186	99.128	-1.204
4400	68.199	238.881	172.816	290.687	-578.566	114.907	-1.364
4500	68.199	240.414	174.301	297.507	-576.993	130.650	-1.517
4600	68.199	241.913	175.755	304.327	-575.470	146.358	-1.662
4700	68.199	243.380	177.178	311.147	-573.998	162.034	-1.801
4800	68.199	244.816	178.573	317.966	-572.578	177.679	-1.934
4900	68.199	246.222	179.939	324.786	-571.212	193.296	-2.061
5000	68.199	247.600	181.278	331.606	-569.900	208.885	-2.182

File: TEA/janaf/Ga-005.txt
Gallium (Ga)	Ga1(g)
T(K)	Cp	S	-[G-H(Tr)]/T	H-H(Tr)	delta-f H	delta-f G	log Kf
0	0.	0.	INFINITE	-6.551	270.970	270.970	INFINITE
100	20.802	144.848	189.570	-4.472	272.105	259.229	-135.407
200	22.311	159.555	171.266	-2.342	272.066	246.337	-64.337
250	23.914	164.703	169.452	-1.187	272.004	239.913	-50.127
298.15	25.346	169.042	169.042	0.	271.960	233.736	-40.950
300	25.394	169.199	169.043	0.047	271.959	233.499	-40.656
350	26.430	173.198	169.356	1.345	266.268	227.966	-34.022
400	26.974	176.768	170.064	2.682	266.234	222.497	-29.055
450	27.120	179.957	170.989	4.035	266.235	217.030	-25.192
500	26.991	182.809	172.031	5.389	266.245	211.563	-22.102
600	26.316	187.676	174.247	8.057	266.237	200.626	-17.466
700	25.489	191.671	176.460	10.648	266.166	189.696	-14.155
800	24.724	195.023	178.576	13.157	266.018	178.781	-11.673
900	24.077	197.896	180.567	15.596	265.801	167.888	-9.744
1000	23.550	200.405	182.428	17.977	265.524	157.023	-8.202
1100	23.125	202.629	184.166	20.310	265.200	146.189	-6.942
1200	22.781	204.626	185.789	22.604	264.838	135.385	-5.893
1300	22.503	206.438	187.309	24.868	264.445	124.613	-5.007
1400	22.275	208.097	188.735	27.107	264.027	113.872	-4.249
1500	22.088	209.627	190.077	29.324	263.588	103.162	-3.592
1600	21.933	211.048	191.344	31.525	263.132	92.482	-3.019
1700	21.802	212.373	192.543	33.712	262.661	81.831	-2.514
1800	21.692	213.616	193.679	35.886	262.179	71.208	-2.066
1900	21.599	214.786	194.760	38.051	261.687	60.611	-1.666
2000	21.519	215.892	195.789	40.207	261.186	50.041	-1.307
2100	21.449	216.940	196.771	42.355	260.677	39.497	-0.982
2200	21.389	217.937	197.711	44.497	260.162	28.976	-0.688
2300	21.337	218.886	198.611	46.633	259.642	18.479	-0.420
2400	21.291	219.794	199.475	48.764	259.116	8.005	-0.174
2476.570	21.260	220.462	200.114	50.394	FUGACITY = 1 bar
2500	21.251	220.662	200.305	50.892	0. 0. 0.
2600	21.215	221.495	201.104	53.015	0.	0.	0.
2700	21.184	222.295	201.874	55.135	0.	0.	0.
2800	21.156	223.065	202.618	57.252	0.	0.	0.
2900	21.131	223.807	203.335	59.366	0.	0.	0.
3000	21.109	224.523	204.030	61.478	0.	0.	0.
3100	21.090	225.214	204.702	63.588	0.	0.	0.
3200	21.073	225.884	205.354	65.696	0.	0.	0.
3300	21.059	226.532	205.986	67.803	0.	0.	0.
3400	21.047	227.160	206.599	69.908	0.	0.	0.
3500	21.036	227.770	207.195	72.012	0.	0.	0.
3600	21.029	228.363	207.775	74.115	0.	0.	0.
3700	21.023	228.939	208.339	76.218	0.	0.	0.
3800	21.020	229.500	208.889	78.320	0.	0.	0.
3900	21.018	230.045	209.424	80.422	0.	0.	0.
4000	21.020	230.578	209.947	82.524	0.	0.	0.
4100	21.024	231.097	210.456	84.626	0.	0.	0.
4200	21.030	231.603	210.954	86.729	0.	0.	0.
4300	21.040	232.098	211.440	88.832	0.	0.	0.
4400	21.052	232.582	211.915	90.937	0.	0.	0.
4500	21.068	233.055	212.379	93.043	0.	0.	0.
4600	21.087	233.519	212.834	95.150	0.	0.	0.
4700	21.109	233.972	213.279	97.260	0.	0.	0.
4800	21.135	234.417	213.715	99.372	0.	0.	0.
4900	21.165	234.853	214.142	101.487	0.	0.	0.
5000	21.198	235.281	214.560	103.605	0.	0.	0.
5100	21.236	235.701	214.970	105.727	0.	0.	0.
5200	21.278	236.114	215.373	107.853	0.	0.	0.
5300	21.324	236.520	215.768	109.983	0.	0.	0.
5400	21.375	236.919	216.156	112.118	0.	0.	0.
5500	21.431	237.312	216.537	114.258	0.	0.	0.
5600	21.491	237.698	216.912	116.404	0.	0.	0.
5700	21.556	238.079	217.280	118.556	0.	0.	0.
5800	21.625	238.455	217.642	120.715	0.	0.	0.
5900	21.700	238.825	217.998	122.881	0.	0.	0.
6000	21.780	239.190	218.348	125.055	0.	0.	0.

File: TEA/janaf/Ga-006.txt
Gallium, Ion (Ga+)	Ga1+(g)
T(K)	Cp	S	-[G-H(Tr)]/T	H-H(Tr)	delta-f H	delta-f G	log Kf
0	0.	0.	INFINITE	-6.197	849.815				
100	20.786	139.083	180.270	-4.119						
200	20.786	153.491	163.691	-2.040						
250	20.786	158.129	162.132	-1.001						
298.15	20.786	161.790	161.790	0.	856.648	814.332	-142.668
300	20.786	161.919	161.790	0.038	856.677	814.069	-141.742
350	20.786	165.123	162.044	1.078	851.767	807.783	-120.555
400	20.786	167.898	162.606	2.117	852.475	801.451	-104.659
450	20.786	170.347	163.333	3.156	853.201	795.030	-92.285
500	20.786	172.537	164.145	4.196	853.935	788.527	-82.377
600	20.786	176.326	165.869	6.274	855.417	775.307	-67.496
700	20.786	179.531	167.598	8.353	856.912	761.837	-56.849
800	20.786	182.306	169.267	10.431	858.413	748.152	-48.849
900	20.786	184.754	170.854	12.510	859.913	734.280	-42.616
1000	20.786	186.944	172.356	14.589	861.413	720.240	-37.621
1100	20.786	188.926	173.774	16.667	862.914	706.050	-33.528
1200	20.786	190.734	175.113	18.746	864.414	691.723	-30.110
1300	20.786	192.398	176.379	20.824	865.914	677.272	-27.213
1400	20.786	193.938	177.579	22.903	867.415	662.705	-24.726
1500	20.786	195.372	178.718	24.982	868.915	648.030	-22.566
1600	20.786	196.714	179.801	27.060	870.415	633.255	-20.674
1700	20.786	197.974	180.834	29.139	871.916	618.387	-19.001
1800	20.786	199.162	181.819	31.217	873.416	603.430	-17.511
1900	20.786	200.286	182.762	33.296	874.917	588.390	-16.176
2000	20.786	201.352	183.665	35.375	876.417	573.271	-14.972
2100	20.786	202.366	184.532	37.453	877.917	558.077	-13.881
2200	20.786	203.333	185.364	39.532	879.418	542.811	-12.888
2300	20.786	204.257	186.166	41.610	880.918	527.477	-11.979
2400	20.786	205.142	186.938	43.689	882.418	512.078	-11.145
2500	20.786	205.991	187.683	45.768	625.333	499.064	-10.427
2600	20.786	206.806	188.403	47.846	627.367	493.973	-9.924
2700	20.786	207.590	189.100	49.925	629.404	488.804	-9.456
2800	20.786	208.346	189.773	52.004	631.444	483.559	-9.021
2900	20.786	209.076	190.427	54.082	633.487	478.241	-8.614
3000	20.786	209.780	191.060	56.161	635.533	472.853	-8.233
3100	20.786	210.462	191.675	58.239	637.580	467.397	-7.876
3200	20.786	211.122	192.272	60.318	639.629	461.874	-7.539
3300	20.786	211.761	192.853	62.397	641.679	456.288	-7.222
3400	20.786	212.382	193.419	64.475	643.731	450.639	-6.923
3500	20.786	212.984	193.969	66.554	645.785	444.930	-6.640
3600	20.786	213.570	194.505	68.632	647.838	439.162	-6.372
3700	20.786	214.140	195.028	70.711	649.893	433.337	-6.118
3800	20.786	214.694	195.539	72.790	651.948	427.457	-5.876
3900	20.786	215.234	196.037	74.868	654.004	421.522	-5.646
4000	20.787	215.760	196.523	76.947	656.059	415.535	-5.426
4100	20.787	216.273	196.999	79.026	658.114	409.497	-5.217
4200	20.787	216.774	197.464	81.104	660.169	403.408	-5.017
4300	20.788	217.263	197.919	83.183	662.223	397.270	-4.826
4400	20.789	217.741	198.364	85.262	664.275	391.085	-4.643
4500	20.790	218.209	198.799	87.341	666.327	384.853	-4.467
4600	20.791	218.665	199.226	89.420	668.377	378.575	-4.299
4700	20.792	219.113	199.645	91.499	670.425	372.253	-4.137
4800	20.794	219.550	200.055	93.578	672.471	365.887	-3.982
4900	20.797	219.979	200.457	95.658	674.514	359.479	-3.832
5000	20.799	220.399	200.852	97.738	676.554	353.029	-3.688
5100	20.803	220.811	201.239	99.818	678.591	346.538	-3.549
5200	20.807	221.215	201.619	101.898	680.625	340.008	-3.415
5300	20.812	221.612	201.993	103.979	682.654	333.438	-3.286
5400	20.818	222.001	202.360	106.061	684.679	326.830	-3.161
5500	20.825	222.383	202.720	108.143	686.700	320.184	-3.041
5600	20.833	222.758	203.075	110.226	688.715	313.502	-2.924
5700	20.843	223.127	203.423	112.310	690.726	306.784	-2.811
5800	20.854	223.489	203.766	114.394	692.730	300.031	-2.702
5900	20.866	223.846	204.104	116.480	694.728	293.243	-2.596
6000	20.880	224.197	204.436	118.568	696.720	286.422	-2.494

File: TEA/janaf/H-017.txt
Lithium Hydride (LiH)	H1Li1(g)
T(K)	Cp	S	-[G-H(Tr)]/T	H-H(Tr)	delta-f H	delta-f G	log Kf
0	0.	0.	INFINITE	-8.686	140.794	140.794	INFINITE
100	29.139	138.955	196.998	-5.804	141.681	133.556	-69.763
200	29.220	159.168	173.607	-2.888	141.409	125.482	-32.773
250	29.401	165.705	171.396	-1.423	141.048	121.540	-25.394
298.15	29.731	170.909	170.909	0.	140.624	117.820	-20.642
300	29.746	171.093	170.910	0.055	140.607	117.679	-20.490
350	30.235	175.714	171.273	1.554	140.119	113.896	-16.998
400	30.811	179.788	172.088	3.080	139.578	110.186	-14.389
450	31.422	183.452	173.150	4.636	138.981	106.547	-12.368
500	32.029	186.794	174.350	6.222	135.326	103.285	-10.790
600	33.144	192.735	176.931	9.482	134.138	96.991	-8.444
700	34.081	197.917	179.567	12.845	133.107	90.883	-6.782
800	34.848	202.519	182.154	16.293	132.182	84.915	-5.544
900	35.472	206.661	184.650	19.810	131.321	79.059	-4.588
1000	35.986	210.426	187.043	23.383	130.507	73.296	-3.829
1100	36.414	213.876	189.327	27.004	129.727	67.613	-3.211
1200	36.776	217.061	191.507	30.664	128.972	62.000	-2.699
1300	37.088	220.017	193.588	34.358	128.233	56.449	-2.268
1400	37.359	222.776	195.576	38.080	127.507	50.954	-1.901
1500	37.600	225.362	197.476	41.828	126.794	45.511	-1.585
1600	37.816	227.795	199.296	45.599	126.090	40.115	-1.310
1700	38.013	230.094	201.040	49.391	-19.843	41.939	-1.289
1800	38.193	232.272	202.715	53.201	-19.780	45.571	-1.322
1900	38.361	234.341	204.326	57.029	-19.720	49.200	-1.353
2000	38.517	236.313	205.876	60.873	-19.665	52.826	-1.380
2100	38.665	238.196	207.371	64.732	-19.615	56.450	-1.404
2200	38.806	239.998	208.813	68.606	-19.571	60.071	-1.426
2300	38.940	241.726	210.207	72.493	-19.534	63.690	-1.446
2400	39.069	243.386	211.555	76.394	-19.506	67.308	-1.465
2500	39.193	244.983	212.860	80.307	-19.486	70.925	-1.482
2600	39.314	246.523	214.126	84.232	-19.478	74.541	-1.498
2700	39.432	248.009	215.353	88.170	-19.481	78.157	-1.512
2800	39.546	249.445	216.545	92.119	-19.498	81.773	-1.526
2900	39.659	250.835	217.704	96.079	-19.530	85.391	-1.538
3000	39.770	252.181	218.831	100.050	-19.578	89.010	-1.550
3100	39.879	253.487	219.928	104.033	-19.644	92.630	-1.561
3200	39.988	254.755	220.996	108.026	-19.729	96.253	-1.571
3300	40.095	255.987	222.038	112.030	-19.835	99.879	-1.581
3400	40.202	257.185	223.054	116.045	-19.963	103.509	-1.590
3500	40.308	258.352	224.046	120.071	-20.114	107.142	-1.599
3600	40.415	259.489	225.015	124.107	-20.290	110.781	-1.607
3700	40.522	260.598	225.962	128.154	-20.492	114.424	-1.615
3800	40.630	261.680	226.888	132.211	-20.722	118.074	-1.623
3900	40.738	262.737	227.793	136.280	-20.980	121.730	-1.630
4000	40.847	263.770	228.680	140.359	-21.268	125.392	-1.637
4100	40.958	264.780	229.548	144.449	-21.587	129.063	-1.644
4200	41.070	265.768	230.399	148.550	-21.939	132.741	-1.651
4300	41.183	266.736	231.233	152.663	-22.324	136.429	-1.657
4400	41.299	267.684	232.050	156.787	-22.723	140.124	-1.663
4500	41.416	268.613	232.852	160.923	-23.169	143.830	-1.670
4600	41.536	269.525	233.640	165.070	-23.653	147.546	-1.675
4700	41.658	270.419	234.413	169.230	-24.173	151.273	-1.681
4800	41.782	271.298	235.172	173.402	-24.732	155.012	-1.687
4900	41.909	272.160	235.918	177.586	-25.329	158.763	-1.692
5000	42.039	273.008	236.652	181.784	-25.965	162.526	-1.698
5100	42.171	273.842	237.373	185.994	-26.637	166.302	-1.703
5200	42.306	274.662	238.082	190.218	-27.354	170.092	-1.709
5300	42.445	275.469	238.780	194.456	-28.114	173.896	-1.714
5400	42.586	276.264	239.467	198.707	-28.918	177.715	-1.719
5500	42.731	277.047	240.143	202.973	-29.766	181.549	-1.724
5600	42.878	277.818	240.809	207.253	-30.659	185.400	-1.729
5700	43.029	278.578	241.465	211.549	-31.598	189.266	-1.734
5800	43.182	279.328	242.111	215.859	-32.584	193.150	-1.740
5900	43.339	280.068	242.748	220.185	-33.618	197.050	-1.745
6000	43.499	280.797	243.376	224.527	-34.700	200.969	-1.750

File: TEA/janaf/H-018.txt
Lithium Hydroxide (LiOH)	H1Li1O1(cr)
T(K)	Cp	S	-[G-H(Tr)]/T	H-H(Tr)	delta-f H	delta-f G	log Kf
0	0.	0.	INFINITE	-7.416	-479.144	-479.144	INFINITE
100	14.644	8.561	77.138	-6.858	-482.033	-468.453	244.695
200	35.977	25.632	46.982	-4.270	-484.089	-453.960	118.562
298.15	49.591	42.821	42.821	0.	-484.926	-438.958	76.904
300	49.761	43.128	42.822	0.092	-484.933	-438.672	76.380
400	58.053	58.678	44.886	5.517	-485.047	-423.222	55.267
500	63.647	72.260	49.032	11.614	-487.874	-407.475	42.569
600	68.208	84.277	53.924	18.212	-487.303	-391.441	34.078
700	72.279	95.101	59.045	25.239	-486.298	-375.538	28.023
744.300	73.970	99.588	61.326	28.479	CRYSTAL <--> LIQUID
800	76.086	105.002	64.180	32.658	484.920  359.805 23.493
900	79.747	114.176	69.231	40.450	-483.208	-344.265	19.981
1000	83.308	122.763	74.159	48.604	-481.174	-328.933	17.182
1100	86.814	130.868	78.950	57.110	-478.823	-313.820	14.902
1200	90.274	138.570	83.600	65.965	-476.158	-298.935	13.012
1300	93.705	145.932	88.113	75.164	-473.183	-284.285	11.423
1400	97.115	153.001	92.497	84.705	-469.897	-269.876	10.069
1500	100.508	159.817	96.759	94.586	-466.298	-255.713	8.905

File: TEA/janaf/H-027.txt
Nitrosyl Hydride (HNO)	H1N1O1(g)
T(K)	Cp	S	-[G-H(Tr)]/T	H-H(Tr)	delta-f H	delta-f G	log Kf
0	0.	0.	INFINITE	-9.988	102.501	102.501	INFINITE
100	33.258	184.104	250.730	-6.663	101.424	104.706	-54.693
200	33.451	207.183	223.843	-3.332	100.497	108.348	-28.298
250	33.911	214.691	221.288	-1.649	100.025	110.366	-23.060
298.15	34.640	220.722	220.722	0.	99.579	112.398	-19.692
300	34.673	220.937	220.723	0.064	99.562	112.478	-19.584
350	35.658	226.353	221.148	1.822	99.129	114.665	-17.113
400	36.768	231.186	222.106	3.632	98.733	116.912	-15.267
450	37.928	235.584	223.363	5.499	98.379	119.206	-13.837
500	39.085	239.640	224.790	7.425	98.065	121.538	-12.697
600	41.289	246.964	227.889	11.445	97.550	126.283	-10.994
700	43.281	253.481	231.087	15.675	97.162	131.104	-9.783
800	45.042	259.378	234.261	20.093	96.881	135.973	-8.878
900	46.583	264.774	237.356	24.676	96.686	140.872	-8.176
1000	47.922	269.753	240.350	29.403	96.560	145.789	-7.615
1100	49.081	274.376	243.235	34.255	96.489	150.716	-7.157
1200	50.083	278.691	246.012	39.214	96.460	155.647	-6.775
1300	50.948	282.734	248.683	44.267	96.464	160.580	-6.452
1400	51.697	286.538	251.252	49.400	96.491	165.511	-6.175
1500	52.346	290.128	253.726	54.603	96.535	170.439	-5.935
1600	52.911	293.524	256.108	59.866	96.590	175.364	-5.725
1700	53.403	296.747	258.404	65.183	96.651	180.286	-5.540
1800	53.834	299.812	260.620	70.545	96.714	185.204	-5.374
1900	54.213	302.733	262.761	75.948	96.776	190.118	-5.227
2000	54.548	305.523	264.829	81.386	96.834	195.029	-5.094
2100	54.843	308.191	266.831	86.856	96.886	199.938	-4.973
2200	55.106	310.749	268.770	92.354	96.930	204.844	-4.864
2300	55.341	313.204	270.649	97.876	96.965	209.748	-4.764
2400	55.550	315.563	272.471	103.421	96.990	214.651	-4.672
2500	55.739	317.835	274.241	108.986	97.004	219.553	-4.587
2600	55.908	320.024	275.960	114.568	97.006	224.455	-4.509
2700	56.061	322.137	277.631	120.167	96.996	229.358	-4.437
2800	56.200	324.179	279.257	125.780	96.974	234.260	-4.370
2900	56.326	326.153	280.840	131.406	96.938	239.164	-4.308
3000	56.440	328.064	282.383	137.045	96.890	244.069	-4.250
3100	56.545	329.917	283.887	142.694	96.828	248.976	-4.195
3200	56.641	331.714	285.353	148.353	96.753	253.885	-4.144
3300	56.729	333.458	286.785	154.022	96.665	258.797	-4.096
3400	56.809	335.153	288.182	159.699	96.564	263.711	-4.051
3500	56.884	336.801	289.548	165.384	96.449	268.629	-4.009
3600	56.953	338.404	290.883	171.075	96.322	273.550	-3.969
3700	57.016	339.965	292.189	176.774	96.181	278.475	-3.931
3800	57.075	341.487	293.466	182.478	96.027	283.404	-3.896
3900	57.130	342.970	294.716	188.189	95.860	288.337	-3.862
4000	57.180	344.417	295.941	193.904	95.681	293.275	-3.830
4100	57.228	345.829	297.140	199.625	95.488	298.217	-3.799
4200	57.272	347.209	298.316	205.350	95.282	303.164	-3.770
4300	57.313	348.557	299.469	211.079	95.063	308.116	-3.743
4400	57.352	349.875	300.600	216.812	94.832	313.073	-3.717
4500	57.388	351.164	301.709	222.549	94.587	318.036	-3.692
4600	57.422	352.426	302.798	228.290	94.330	323.004	-3.668
4700	57.454	353.661	303.867	234.034	94.059	327.978	-3.645
4800	57.484	354.871	304.917	239.780	93.775	332.959	-3.623
4900	57.512	356.057	305.949	245.530	93.478	337.945	-3.603
5000	57.539	357.219	306.963	251.283	93.168	342.937	-3.583
5100	57.564	358.359	307.959	257.038	92.844	347.936	-3.564
5200	57.587	359.477	308.939	262.796	92.507	352.940	-3.545
5300	57.610	360.574	309.903	268.555	92.157	357.953	-3.528
5400	57.631	361.651	310.851	274.317	91.792	362.971	-3.511
5500	57.651	362.709	311.785	280.082	91.414	367.996	-3.495
5600	57.670	363.748	312.703	285.848	91.022	373.028	-3.479
5700	57.688	364.768	313.608	291.616	90.615	378.068	-3.465
5800	57.705	365.772	314.499	297.385	90.195	383.115	-3.450
5900	57.722	366.759	315.376	303.157	89.759	388.168	-3.437
6000	57.737	367.729	316.241	308.930	89.309	393.230	-3.423

File: TEA/janaf/H-030.txt
Nitric Acid (HONO2)	H1N1O3(g)
T(K)	Cp	S	-[G-H(Tr)]/T	H-H(Tr)	delta-f H	delta-f G	log Kf
0	0.	0.	INFINITE	-11.780	-124.492	-124.492	INFINITE
100	33.920	221.800	306.248	-8.445	-128.465	-111.622	58.305
200	42.298	247.433	270.926	-4.699	-131.888	-93.389	24.391
250	48.008	257.484	267.248	-2.441	-133.243	-83.602	17.468
298.15	53.336	266.400	266.400	0.	-134.306	-73.941	12.954
300	53.534	266.730	266.401	0.099	-134.343	-73.567	12.809
350	58.618	275.371	267.072	2.905	-135.205	-63.366	9.457
400	63.190	283.502	268.622	5.952	-135.858	-53.057	6.928
450	67.252	291.185	270.706	9.215	-136.333	-42.676	4.954
500	70.836	298.460	273.121	12.669	-136.660	-32.251	3.369
600	76.765	311.922	278.485	20.062	-136.963	-11.334	0.987
700	81.382	324.116	284.147	27.979	-136.918	9.605	-0.717
800	85.039	335.231	289.848	36.306	-136.627	30.519	-1.993
900	87.994	345.424	295.465	44.963	-136.154	51.386	-2.982
1000	90.425	354.824	300.937	53.888	-135.544	72.192	-3.771
1100	92.455	363.541	306.237	63.035	-134.829	92.932	-4.413
1200	94.172	371.661	311.354	72.368	-134.032	113.603	-4.945
1300	95.636	379.258	316.289	81.861	-133.172	134.204	-5.392
1400	96.895	386.393	321.044	91.489	-132.263	154.738	-5.773
1500	97.984	393.116	325.627	101.234	-131.318	175.205	-6.101
1600	98.931	399.471	330.045	111.081	-130.347	195.608	-6.386
1700	99.758	405.494	334.308	121.016	-129.358	215.950	-6.635
1800	100.485	411.217	338.423	131.029	-128.361	236.233	-6.855
1900	101.125	416.667	342.399	141.110	-127.360	256.461	-7.051
2000	101.692	421.869	346.243	151.252	-126.362	276.637	-7.225
2100	102.196	426.843	349.964	161.447	-125.370	296.762	-7.382
2200	102.645	431.608	353.567	171.689	-124.389	316.842	-7.523
2300	103.047	436.179	357.060	181.974	-123.423	336.875	-7.651
2400	103.407	440.573	360.449	192.297	-122.472	356.867	-7.767
2500	103.732	444.801	363.739	202.654	-121.541	376.821	-7.873
2600	104.025	448.875	366.936	213.042	-120.629	396.737	-7.971
2700	104.291	452.806	370.044	223.458	-119.739	416.619	-8.060
2800	104.532	456.603	373.068	233.900	-118.871	436.469	-8.142
2900	104.751	460.275	376.012	244.364	-118.026	456.286	-8.219
3000	104.952	463.830	378.880	254.849	-117.205	476.076	-8.289
3100	105.135	467.274	381.676	265.354	-116.407	495.840	-8.355
3200	105.303	470.615	384.404	275.876	-115.633	515.576	-8.416
3300	105.457	473.858	387.066	286.414	-114.882	535.290	-8.473
3400	105.599	477.008	389.665	296.967	-114.155	554.982	-8.526
3500	105.731	480.071	392.204	307.534	-113.452	574.651	-8.576
3600	105.852	483.051	394.687	318.113	-112.771	594.302	-8.623
3700	105.964	485.953	397.114	328.704	-112.114	613.933	-8.667
3800	106.069	488.780	399.489	339.305	-111.479	633.549	-8.709
3900	106.165	491.537	401.814	349.917	-110.866	653.147	-8.748
4000	106.256	494.226	404.091	360.538	-110.276	672.729	-8.785
4100	106.340	496.851	406.322	371.168	-109.708	692.297	-8.820
4200	106.418	499.414	408.508	381.806	-109.162	711.851	-8.853
4300	106.492	501.919	410.651	392.451	-108.638	731.394	-8.885
4400	106.560	504.368	412.753	403.104	-108.136	750.923	-8.915
4500	106.625	506.763	414.816	413.763	-107.657	770.441	-8.943
4600	106.685	509.108	416.840	424.429	-107.199	789.948	-8.970
4700	106.742	511.403	418.828	435.100	-106.765	809.447	-8.996
4800	106.796	513.650	420.780	445.777	-106.354	828.937	-9.021
4900	106.846	515.853	422.698	456.459	-105.966	848.419	-9.044
5000	106.894	518.012	424.583	467.146	-105.603	867.893	-9.067
5100	106.938	520.129	426.436	477.838	-105.264	887.360	-9.088
5200	106.981	522.206	428.257	488.534	-104.951	906.818	-9.109
5300	107.021	524.244	430.049	499.234	-104.665	926.274	-9.129
5400	107.059	526.245	431.812	509.938	-104.406	945.722	-9.148
5500	107.095	528.210	433.547	520.646	-104.174	965.166	-9.166
5600	107.129	530.140	435.255	531.357	-103.973	984.608	-9.184
5700	107.162	532.036	436.936	542.072	-103.801	1004.045	-9.201
5800	107.193	533.900	438.592	552.789	-103.662	1023.481	-9.217
5900	107.222	535.733	440.223	563.510	-103.555	1042.911	-9.233
6000	107.250	537.535	441.830	574.234	-103.482	1062.343	-9.249

File: TEA/janaf/H-042.txt
Strontium Hydroxide, Ion (SrOH+)	H1O1Sr1+(g)
T(K)	Cp	S	-[G-H(Tr)]/T	H-H(Tr)	delta-f H	delta-f G	log Kf
0	0.	0.	INFINITE	-10.760	318.986				
100	30.774	199.518	277.769	-7.825						
200	40.248	223.738	245.112	-4.275						
250	43.779	233.120	241.797	-2.169						
298.15	46.180	241.049	241.049	0.	320.800	309.345	-54.196
300	46.256	241.335	241.050	0.085	320.820	309.274	-53.849
350	47.994	248.603	241.620	2.444	321.403	307.304	-45.863
400	49.238	255.098	242.906	4.877	322.023	305.248	-39.861
450	50.154	260.953	244.591	7.363	322.658	303.113	-35.184
500	50.850	266.275	246.498	9.888	323.294	300.907	-31.436
600	51.852	275.640	250.595	15.027	324.537	296.312	-25.796
700	52.592	283.691	254.762	20.250	325.709	291.514	-21.753
800	53.228	290.756	258.828	25.542	326.795	286.553	-18.710
900	53.824	297.060	262.732	30.895	327.162	281.535	-16.340
1000	54.401	302.760	266.454	36.306	328.386	276.399	-14.438
1100	54.961	307.972	269.995	41.774	321.722	271.506	-12.893
1200	55.498	312.777	273.363	47.297	322.064	266.926	-11.619
1300	56.007	317.240	276.568	52.873	322.420	262.317	-10.540
1400	56.484	321.408	279.624	58.498	322.788	257.680	-9.614
1500	56.927	325.320	282.541	64.169	323.167	253.016	-8.811
1600	57.335	329.008	285.331	69.882	323.554	248.327	-8.107
1700	57.710	332.495	288.004	75.635	187.031	244.793	-7.522
1800	58.052	335.803	290.568	81.423	189.288	248.126	-7.200
1900	58.364	338.951	293.033	87.244	191.540	251.333	-6.910
2000	58.648	341.952	295.404	93.095	193.783	254.422	-6.645
2100	58.907	344.819	297.690	98.973	196.013	257.399	-6.402
2200	59.143	347.565	299.895	104.876	198.222	260.271	-6.180
2300	59.358	350.199	302.025	110.801	200.405	263.042	-5.974
2400	59.554	352.730	304.085	116.747	202.553	265.719	-5.783
2500	59.734	355.164	306.080	122.711	204.658	268.307	-5.606
2600	59.897	357.511	308.013	128.693	206.712	270.812	-5.441
2700	60.047	359.774	309.889	134.690	208.704	273.240	-5.286
2800	60.185	361.960	311.710	140.702	210.625	275.595	-5.141
2900	60.311	364.074	313.479	146.727	212.463	277.882	-5.005
3000	60.428	366.121	315.200	152.764	214.210	280.108	-4.877
3100	60.535	368.104	316.875	158.812	215.853	282.278	-4.756
3200	60.634	370.028	318.506	164.870	217.384	284.395	-4.642
3300	60.725	371.895	320.095	170.938	218.792	286.467	-4.534
3400	60.810	373.709	321.646	177.015	220.069	288.499	-4.432
3500	60.888	375.473	323.159	183.100	221.204	290.494	-4.335
3600	60.961	377.189	324.636	189.193	222.192	292.460	-4.243
3700	61.029	378.860	326.079	195.292	223.026	294.399	-4.156
3800	61.092	380.489	327.489	201.398	223.699	296.320	-4.073
3900	61.151	382.076	328.869	207.510	224.209	298.224	-3.994
4000	61.205	383.625	330.218	213.628	224.551	300.116	-3.919
4100	61.257	385.137	331.539	219.751	224.725	302.003	-3.848
4200	61.305	386.614	332.833	225.879	224.732	303.887	-3.779
4300	61.350	388.057	334.101	232.012	224.569	305.774	-3.714
4400	61.392	389.468	335.343	238.149	224.239	307.666	-3.652
4500	61.432	390.848	336.561	244.291	223.746	309.567	-3.593
4600	61.470	392.199	337.756	250.436	223.159	311.475	-3.537
4700	61.505	393.521	338.929	256.584	222.371	313.404	-3.483
4800	61.538	394.816	340.080	262.737	221.439	315.350	-3.432
4900	61.570	396.086	341.210	268.892	220.369	317.318	-3.383
5000	61.599	397.330	342.320	275.050	219.174	319.308	-3.336
5100	61.627	398.550	343.410	281.212	217.876	321.321	-3.291
5200	61.654	399.747	344.482	287.376	216.445	323.363	-3.248
5300	61.679	400.921	345.536	293.542	214.909	325.434	-3.207
5400	61.703	402.074	346.572	299.712	213.277	327.534	-3.168
5500	61.725	403.207	347.592	305.883	211.557	329.666	-3.131
5600	61.747	404.319	348.595	312.057	209.757	331.830	-3.095
5700	61.767	405.412	349.582	318.232	207.886	334.026	-3.061
5800	61.787	406.487	350.554	324.410	205.952	336.256	-3.028
5900	61.805	407.543	351.511	330.590	204.172	338.495	-2.997
6000	61.823	408.582	352.454	336.771	202.164	340.789	-2.967

File: TEA/janaf/H-045.txt
Lead Hydride (PbH)	H1Pb1(g)
T(K)	Cp	S	-[G-H(Tr)]/T	H-H(Tr)	delta-f H	delta-f G	log Kf
0	0.	0.	INFINITE	-8.678	238.620	238.620	INFINITE
100	29.121	188.877	246.747	-5.787	238.246	228.077	-119.135
200	29.160	209.070	223.438	-2.874	237.288	218.270	-57.006
250	29.261	215.585	221.240	-1.414	236.744	213.577	-44.624
298.15	29.476	220.756	220.756	0.	236.187	209.165	-36.645
300	29.487	220.938	220.756	0.055	236.165	208.998	-36.390
350	29.847	225.509	221.116	1.537	235.570	204.517	-30.522
400	30.311	229.524	221.921	3.041	234.970	200.121	-26.133
450	30.836	233.124	222.969	4.569	234.371	195.801	-22.728
500	31.384	236.401	224.151	6.125	233.778	191.548	-20.011
600	32.448	242.218	226.690	9.317	232.617	183.211	-15.950
700	33.390	247.293	229.278	12.610	226.619	175.865	-13.123
800	34.184	251.805	231.817	15.990	225.506	168.692	-11.014
900	34.846	255.871	234.267	19.443	224.486	161.652	-9.382
1000	35.400	259.571	236.616	22.956	223.542	154.722	-8.082
1100	35.872	262.968	238.859	26.520	222.662	147.883	-7.022
1200	36.285	266.107	241.001	30.128	221.837	141.122	-6.143
1300	36.656	269.027	243.045	33.776	221.054	134.427	-5.401
1400	36.999	271.756	245.000	37.459	220.292	127.792	-4.768
1500	37.326	274.320	246.870	41.175	219.540	121.212	-4.221
1600	37.644	276.739	248.662	44.924	218.791	114.681	-3.744
1700	37.957	279.031	250.381	48.704	218.038	108.197	-3.324
1800	38.267	281.209	252.034	52.515	217.281	101.757	-2.953
1900	38.577	283.286	253.625	56.357	216.517	95.360	-2.622
2000	38.886	285.273	255.158	60.230	215.745	89.003	-2.325
2100	39.194	287.178	256.637	64.134	37.745	89.801	-2.234
2200	39.499	289.008	258.067	68.069	37.347	92.288	-2.191
2300	39.800	290.770	259.451	72.034	36.876	94.796	-2.153
2400	40.096	292.471	260.792	76.029	36.328	97.326	-2.118
2500	40.386	294.113	262.092	80.053	35.704	99.880	-2.087
2600	40.667	295.703	263.354	84.106	35.005	102.461	-2.058
2700	40.940	297.243	264.581	88.186	34.232	105.069	-2.033
2800	41.203	298.736	265.774	92.293	33.388	107.708	-2.009
2900	41.456	300.187	266.936	96.426	32.478	110.378	-1.988
3000	41.698	301.596	268.068	100.584	31.507	113.081	-1.969
3100	41.929	302.967	269.172	104.766	30.479	115.817	-1.952
3200	42.149	304.302	270.249	108.970	29.401	118.587	-1.936
3300	42.357	305.602	271.301	113.195	28.279	121.391	-1.921
3400	42.554	306.870	272.328	117.441	27.118	124.230	-1.909
3500	42.739	308.106	273.333	121.705	25.925	127.104	-1.897
3600	42.914	309.312	274.316	125.988	24.705	130.012	-1.886
3700	43.079	310.490	275.277	130.288	23.465	132.954	-1.877
3800	43.233	311.641	276.219	134.604	22.209	135.930	-1.868
3900	43.378	312.766	277.142	138.934	20.942	138.939	-1.861
4000	43.513	313.866	278.046	143.279	19.670	141.981	-1.854
4100	43.640	314.942	278.933	147.637	18.395	145.054	-1.848
4200	43.759	315.995	279.803	152.007	17.121	148.159	-1.843
4300	43.870	317.026	280.657	156.388	15.852	151.294	-1.838
4400	43.973	318.036	281.495	160.780	14.591	154.458	-1.834
4500	44.070	319.025	282.318	165.183	13.340	157.651	-1.830
4600	44.161	319.995	283.127	169.594	12.100	160.872	-1.827
4700	44.246	320.945	283.921	174.014	10.875	164.119	-1.824
4800	44.325	321.878	284.702	178.443	9.664	167.393	-1.822
4900	44.400	322.793	285.470	182.879	8.470	170.691	-1.820
5000	44.470	323.690	286.226	187.323	7.293	174.014	-1.818
5100	44.536	324.572	286.969	191.773	6.133	177.359	-1.817
5200	44.598	325.437	287.700	196.230	4.991	180.728	-1.815
5300	44.657	326.287	288.420	200.693	3.867	184.118	-1.815
5400	44.712	327.122	289.129	205.161	2.762	187.530	-1.814
5500	44.765	327.943	289.828	209.635	1.675	190.961	-1.814
5600	44.815	328.750	290.516	214.114	0.606	194.413	-1.813
5700	44.863	329.544	291.193	218.598	-0.445	197.883	-1.813
5800	44.909	330.325	291.861	223.087	-1.480	201.371	-1.814
5900	44.953	331.093	292.520	227.580	-2.496	204.877	-1.814
6000	44.995	331.849	293.169	232.077	-3.496	208.400	-1.814

File: TEA/janaf/H-050.txt
Hydrogen (H2)	H2(ref)
T(K)	Cp	S	-[G-H(Tr)]/T	H-H(Tr)	delta-f H	delta-f G	log Kf
0	0.	0.	INFINITE	-8.467	0.	0.	0.
100	28.154	100.727	155.408	-5.468	0.	0.	0.
200	27.447	119.412	133.284	-2.774	0.	0.	0.
250	28.344	125.640	131.152	-1.378	0.	0.	0.
298.15	28.836	130.680	130.680	0.	0.	0.	0.
300	28.849	130.858	130.680	0.053	0.	0.	0.
350	29.081	135.325	131.032	1.502	0.	0.	0.
400	29.181	139.216	131.817	2.959	0.	0.	0.
450	29.229	142.656	132.834	4.420	0.	0.	0.
500	29.260	145.737	133.973	5.882	0.	0.	0.
600	29.327	151.077	136.392	8.811	0.	0.	0.
700	29.441	155.606	138.822	11.749	0.	0.	0.
800	29.624	159.548	141.171	14.702	0.	0.	0.
900	29.881	163.051	143.411	17.676	0.	0.	0.
1000	30.205	166.216	145.536	20.680	0.	0.	0.
1100	30.581	169.112	147.549	23.719	0.	0.	0.
1200	30.992	171.790	149.459	26.797	0.	0.	0.
1300	31.423	174.288	151.274	29.918	0.	0.	0.
1400	31.861	176.633	153.003	33.082	0.	0.	0.
1500	32.298	178.846	154.652	36.290	0.	0.	0.
1600	32.725	180.944	156.231	39.541	0.	0.	0.
1700	33.139	182.940	157.743	42.835	0.	0.	0.
1800	33.537	184.846	159.197	46.169	0.	0.	0.
1900	33.917	186.669	160.595	49.541	0.	0.	0.
2000	34.280	188.418	161.943	52.951	0.	0.	0.
2100	34.624	190.099	163.244	56.397	0.	0.	0.
2200	34.952	191.718	164.501	59.876	0.	0.	0.
2300	35.263	193.278	165.719	63.387	0.	0.	0.
2400	35.559	194.785	166.899	66.928	0.	0.	0.
2500	35.842	196.243	168.044	70.498	0.	0.	0.
2600	36.111	197.654	169.155	74.096	0.	0.	0.
2700	36.370	199.021	170.236	77.720	0.	0.	0.
2800	36.618	200.349	171.288	81.369	0.	0.	0.
2900	36.856	201.638	172.313	85.043	0.	0.	0.
3000	37.087	202.891	173.311	88.740	0.	0.	0.
3100	37.311	204.111	174.285	92.460	0.	0.	0.
3200	37.528	205.299	175.236	96.202	0.	0.	0.
3300	37.740	206.457	176.164	99.966	0.	0.	0.
3400	37.946	207.587	177.072	103.750	0.	0.	0.
3500	38.149	208.690	177.960	107.555	0.	0.	0.
3600	38.348	209.767	178.828	111.380	0.	0.	0.
3700	38.544	210.821	179.679	115.224	0.	0.	0.
3800	38.738	211.851	180.512	119.089	0.	0.	0.
3900	38.928	212.860	181.328	122.972	0.	0.	0.
4000	39.116	213.848	182.129	126.874	0.	0.	0.
4100	39.301	214.816	182.915	130.795	0.	0.	0.
4200	39.484	215.765	183.686	134.734	0.	0.	0.
4300	39.665	216.696	184.442	138.692	0.	0.	0.
4400	39.842	217.610	185.186	142.667	0.	0.	0.
4500	40.017	218.508	185.916	146.660	0.	0.	0.
4600	40.188	219.389	186.635	150.670	0.	0.	0.
4700	40.355	220.255	187.341	154.698	0.	0.	0.
4800	40.518	221.106	188.035	158.741	0.	0.	0.
4900	40.676	221.943	188.719	162.801	0.	0.	0.
5000	40.829	222.767	189.392	166.876	0.	0.	0.
5100	40.976	223.577	190.054	170.967	0.	0.	0.
5200	41.117	224.374	190.706	175.071	0.	0.	0.
5300	41.252	225.158	191.349	179.190	0.	0.	0.
5400	41.379	225.931	191.982	183.322	0.	0.	0.
5500	41.498	226.691	192.606	187.465	0.	0.	0.
5600	41.609	227.440	193.222	191.621	0.	0.	0.
5700	41.712	228.177	193.829	195.787	0.	0.	0.
5800	41.806	228.903	194.427	199.963	0.	0.	0.
5900	41.890	229.619	195.017	204.148	0.	0.	0.
6000	41.965	230.323	195.600	208.341	0.	0.	0.

File: TEA/janaf/H-052.txt
Hydrogen, Ion (H2-)	H2-(g)
T(K)	Cp	S	-[G-H(Tr)]/T	H-H(Tr)	delta-f H	delta-f G	log Kf
0	0.	0.	INFINITE	-8.621	241.417				
100	29.209	111.749	169.836	-5.809						
200	29.285	132.014	146.437	-2.885						
250	29.378	138.557	144.231	-1.418						
298.15	29.556	143.746	143.746	0.	235.373	237.732	-41.650
300	29.564	143.928	143.746	0.055	235.335	237.747	-41.395
350	29.866	148.507	144.107	1.540	234.332	238.228	-35.554
400	30.271	152.520	144.913	3.043	233.339	238.852	-31.191
450	30.751	156.113	145.961	4.568	232.365	239.600	-27.812
500	31.272	159.380	147.142	6.119	231.414	240.455	-25.120
600	32.333	165.175	149.677	9.299	229.587	242.437	-21.106
700	33.320	170.235	152.260	12.583	227.854	244.717	-18.261
800	34.187	174.742	154.793	15.959	226.199	247.239	-16.143
900	34.932	178.813	157.240	19.416	224.602	249.966	-14.508
1000	35.568	182.527	159.585	22.942	223.046	252.868	-13.208
1100	36.114	185.944	161.828	26.527	221.513	255.924	-12.153
1200	36.586	189.107	163.971	30.162	219.992	259.119	-11.279
1300	36.999	192.052	166.019	33.842	218.472	262.442	-10.545
1400	37.365	194.807	167.978	37.560	216.948	265.881	-9.920
1500	37.692	197.397	169.854	41.314	215.414	269.430	-9.382
1600	37.988	199.839	171.653	45.098	213.869	273.081	-8.915
1700	38.259	202.150	173.379	48.910	212.309	276.830	-8.506
1800	38.509	204.344	175.039	52.749	210.735	280.670	-8.145
1900	38.742	206.432	176.637	56.612	209.147	284.599	-7.824
2000	38.961	208.425	178.177	60.497	207.543	288.611	-7.538
2100	39.168	210.331	179.663	64.403	205.926	292.705	-7.281
2200	39.365	212.158	181.099	68.330	204.295	296.875	-7.049
2300	39.553	213.912	182.487	72.276	202.652	301.120	-6.839
2400	39.735	215.599	183.832	76.241	200.996	305.437	-6.648
2500	39.910	217.225	185.136	80.223	199.330	309.822	-6.473
2600	40.079	218.793	186.400	84.222	197.653	314.275	-6.314
2700	40.244	220.309	187.628	88.239	195.966	318.793	-6.167
2800	40.406	221.776	188.822	92.271	194.271	323.373	-6.033
2900	40.563	223.196	189.983	96.320	192.567	328.014	-5.908
3000	40.718	224.574	191.113	100.384	190.855	332.713	-5.793
3100	40.869	225.912	192.214	104.463	189.136	337.470	-5.686
3200	41.019	227.212	193.287	108.557	187.410	342.283	-5.587
3300	41.166	228.476	194.335	112.667	185.677	347.149	-5.495
3400	41.311	229.707	195.357	116.791	183.938	352.068	-5.409
3500	41.455	230.907	196.356	120.929	182.193	357.039	-5.329
3600	41.597	232.077	197.332	125.082	180.442	362.059	-5.253
3700	41.738	233.218	198.286	129.248	178.686	367.128	-5.183
3800	41.878	234.333	199.220	133.429	176.924	372.245	-5.117
3900	42.016	235.423	200.135	137.624	175.157	377.408	-5.055
4000	42.154	236.488	201.030	141.832	173.384	382.616	-4.996
4100	42.291	237.531	201.908	146.055	171.607	387.869	-4.942
4200	42.426	238.552	202.768	150.291	169.825	393.166	-4.890
4300	42.562	239.551	203.612	154.540	168.038	398.504	-4.841
4400	42.696	240.531	204.440	158.803	166.247	403.885	-4.795
4500	42.830	241.492	205.253	163.079	164.452	409.306	-4.751
4600	42.963	242.435	206.051	167.369	162.653	414.767	-4.710
4700	43.096	243.361	206.835	171.672	160.850	420.267	-4.671
4800	43.228	244.269	207.605	175.988	159.044	425.806	-4.634
4900	43.360	245.162	208.363	180.317	157.235	431.382	-4.599
5000	43.491	246.039	209.107	184.660	155.423	436.995	-4.565
5100	43.622	246.902	209.840	189.015	153.610	442.644	-4.534
5200	43.753	247.750	210.561	193.384	151.795	448.329	-4.504
5300	43.883	248.585	211.270	197.766	149.980	454.049	-4.475
5400	44.013	249.406	211.969	202.161	148.165	459.804	-4.448
5500	44.143	250.215	212.657	206.569	146.350	465.591	-4.422
5600	44.272	251.012	213.335	210.989	144.537	471.412	-4.397
5700	44.401	251.796	214.003	215.423	142.726	477.265	-4.374
5800	44.530	252.570	214.661	219.870	140.918	483.150	-4.351
5900	44.659	253.332	215.310	224.329	139.114	489.066	-4.330
6000	44.788	254.084	215.950	228.801	137.314	495.013	-4.309

File: TEA/janaf/H-055.txt
Lithium Hydroxide ((LiOH)2)	H2Li2O2(g)
T(K)	Cp	S	-[G-H(Tr)]/T	H-H(Tr)	delta-f H	delta-f G	log Kf
0	0.	0.	INFINITE	-14.502	-699.387	-699.387	INFINITE
100	37.588	212.012	323.024	-11.101	-702.880	-695.209	363.140
200	57.261	244.155	275.895	-6.348	-707.415	-685.736	179.096
250	65.023	257.797	270.933	-3.284	-709.461	-680.076	142.094
298.15	71.223	269.794	269.794	0.	-711.280	-674.249	118.126
300	71.443	270.235	269.795	0.132	-711.347	-674.019	117.357
350	76.958	281.672	270.686	3.845	-713.085	-667.659	99.643
400	81.765	292.270	272.730	7.816	-714.741	-661.056	86.325
450	85.956	302.148	275.456	12.011	-716.370	-654.247	75.943
500	89.602	311.397	278.592	16.402	-724.002	-646.643	67.554
600	95.542	328.283	285.495	25.673	-726.787	-630.900	54.925
700	100.130	343.370	292.704	35.466	-729.036	-614.734	45.872
800	103.799	356.988	299.902	45.669	-730.916	-598.274	39.063
900	106.840	369.395	306.945	56.205	-732.542	-581.594	33.755
1000	109.432	380.789	313.767	67.022	-733.963	-564.744	29.499
1100	111.684	391.327	320.345	78.080	-735.215	-547.760	26.011
1200	113.662	401.131	326.674	89.349	-736.324	-530.668	23.099
1300	115.412	410.300	332.758	100.805	-737.317	-513.489	20.632
1400	116.966	418.911	338.607	112.425	-738.207	-496.238	18.515
1500	118.349	427.029	344.234	124.192	-739.004	-478.926	16.678
1600	119.583	434.707	349.650	136.090	-739.723	-461.564	15.069
1700	120.685	441.990	354.870	148.105	-1030.849	-429.806	13.206
1800	121.671	448.917	359.904	160.223	-1029.941	-394.477	11.447
1900	122.554	455.519	364.764	172.435	-1029.005	-359.199	9.875
2000	123.348	461.826	369.460	184.731	-1028.049	-323.971	8.461
2100	124.062	467.862	374.004	197.102	-1027.081	-288.791	7.183
2200	124.705	473.648	378.402	209.541	-1026.110	-253.656	6.023
2300	125.287	479.205	382.665	222.041	-1025.142	-218.567	4.964
2400	125.813	484.548	386.799	234.597	-1024.183	-183.519	3.994
2500	126.291	489.694	390.813	247.202	-1023.240	-148.511	3.103
2600	126.725	494.656	394.712	259.854	-1022.319	-113.540	2.281
2700	127.121	499.446	398.503	272.546	-1021.425	-78.604	1.521
2800	127.482	504.076	402.191	285.277	-1020.564	-43.700	0.815
2900	127.813	508.555	405.782	298.042	-1019.741	-8.827	0.159
3000	128.116	512.893	409.281	310.838	-1018.961	26.019	-0.453
3100	128.395	517.099	412.691	323.664	-1018.227	60.840	-1.025
3200	128.651	521.179	416.018	336.517	-1017.546	95.636	-1.561
3300	128.888	525.142	419.265	349.394	-1016.919	130.413	-2.064
3400	129.106	528.993	422.436	362.293	-1016.352	165.173	-2.538
3500	129.308	532.738	425.534	375.214	-1015.849	199.916	-2.984
3600	129.495	536.384	428.563	388.155	-1015.412	234.646	-3.405
3700	129.669	539.934	431.525	401.113	-1015.046	269.364	-3.803
3800	129.831	543.394	434.424	414.088	-1014.753	304.074	-4.180
3900	129.981	546.769	437.261	427.079	-1014.538	338.778	-4.537
4000	130.122	550.061	440.040	440.084	-1014.403	373.476	-4.877
4100	130.253	553.276	442.763	453.103	-1014.351	408.172	-5.200
4200	130.376	556.416	445.432	466.134	-1014.387	442.868	-5.508
4300	130.491	559.485	448.049	479.178	-1014.513	477.566	-5.801
4400	130.598	562.487	450.616	492.232	-1014.690	512.264	-6.081
4500	130.700	565.423	453.134	505.297	-1014.986	546.970	-6.349
4600	130.795	568.296	455.607	518.372	-1015.385	581.684	-6.605
4700	130.884	571.110	458.034	531.456	-1015.884	616.408	-6.851
4800	130.968	573.867	460.419	544.549	-1016.487	651.144	-7.086
4900	131.048	576.568	462.762	557.649	-1017.197	685.894	-7.312
5000	131.123	579.216	465.065	570.758	-1018.017	720.660	-7.529
5100	131.194	581.813	467.328	583.874	-1018.940	755.441	-7.737
5200	131.261	584.362	469.555	596.997	-1019.988	790.242	-7.938
5300	131.325	586.863	471.744	610.126	-1021.157	825.066	-8.132
5400	131.385	589.318	473.899	623.261	-1022.450	859.912	-8.318
5500	131.442	591.729	476.020	636.403	-1023.870	894.783	-8.498
5600	131.496	594.098	478.107	649.550	-1025.421	929.682	-8.672
5700	131.548	596.426	480.162	662.702	-1027.107	964.609	-8.840
5800	131.597	598.714	482.187	675.859	-1028.930	999.568	-9.002
5900	131.643	600.964	484.181	689.021	-1030.895	1034.557	-9.159
6000	131.688	603.177	486.146	702.188	-1033.005	1069.583	-9.312
