Repository: dzesmin/TEA

############################# BEGIN FRONTMATTER ################################

#                                                                              #

#   TEA - calculates Thermochemical Equilibrium Abundances of chemical species #

#                                                                              #

#   TEA is part of the PhD dissertation work of Dr. Jasmina                    #

#   Blecic, who developed it with coding assistance from                       #

#   undergraduate M. Oliver Bowman and under the advice of                     #

File: TEA/janaf/H-056.txt
Magnesium Hydride (MgH2)	H2Mg1(cr)
T(K)	Cp	S	-[G-H(Tr)]/T	H-H(Tr)	delta-f H	delta-f G	log Kf
0	0.	0.	INFINITE	-5.314	-67.997	-67.997	INFINITE
100	12.774	6.389	55.049	-4.866	-71.191	-60.806	31.762
200	25.284	19.372	33.974	-2.920	-73.946	-49.309	12.878
298.15	35.334	31.091	31.091	0.	-76.149	-36.716	6.432
300	35.510	31.310	31.092	0.066	-76.183	-36.471	6.350
400	43.304	42.620	32.581	4.015	-77.694	-22.989	3.002
500	49.999	53.029	35.644	8.693	-78.606	-9.195	0.961
600	55.229	62.621	39.352	13.962	-79.033	4.734	-0.412
700	59.538	71.468	43.316	19.706	-79.099	18.705	-1.396
800	63.095	79.659	47.353	25.844	-78.901	32.665	-2.133
900	65.898	87.259	51.370	32.300	-78.539	46.591	-2.704
1000	67.990	94.315	55.316	38.998	-86.701	61.184	-3.196
1100	69.486	100.867	59.163	45.874	-86.295	75.953	-3.607
1200	70.751	106.969	62.896	52.888	-85.790	90.682	-3.947
1300	71.761	112.673	66.508	60.015	-85.214	105.365	-4.234
1400	72.592	118.023	69.998	67.234	-212.000	123.169	-4.595
1500	73.204	123.052	73.369	74.525	-209.996	147.039	-5.120
1600	73.722	127.794	76.624	81.872	-207.978	170.776	-5.575
1700	74.088	132.274	79.767	89.262	-205.960	194.386	-5.973
1800	74.475	136.520	82.803	96.690	-203.945	217.878	-6.323
1900	74.883	140.557	85.737	104.158	-201.929	241.257	-6.633
2000	75.312	144.409	88.575	111.667	-199.908	264.531	-6.909

File: TEA/janaf/H-058.txt
Magnesium Hydroxide (Mg(OH)2)	H2Mg1O2(g)
T(K)	Cp	S	-[G-H(Tr)]/T	H-H(Tr)	delta-f H	delta-f G	log Kf
0	0.	0.	INFINITE	-14.472	-564.695	-564.695	INFINITE
100	38.926	209.778	319.782	-11.000	-567.769	-560.393	292.719
200	56.563	242.056	273.257	-6.240	-570.621	-551.824	144.122
250	63.982	255.509	268.385	-3.219	-571.624	-547.003	114.290
298.15	69.476	267.270	267.270	0.	-572.371	-542.190	94.989
300	69.659	267.700	267.271	0.129	-572.396	-542.003	94.371
350	73.933	278.775	268.136	3.724	-572.989	-536.888	80.126
400	77.165	288.868	270.106	7.505	-573.453	-531.698	69.433
450	79.646	298.106	272.711	11.428	-573.828	-526.455	61.109
500	81.588	306.602	275.681	15.460	-574.145	-521.174	54.447
600	84.438	321.746	282.128	23.771	-574.691	-510.528	44.445
700	86.510	334.924	288.749	32.322	-575.204	-499.793	37.295
800	88.203	346.589	295.264	41.060	-575.743	-488.984	31.927
900	89.704	357.066	301.559	49.957	-576.345	-478.104	27.748
1000	91.089	366.590	307.593	58.997	-585.627	-466.440	24.364
1100	92.385	375.333	313.359	68.172	-586.431	-454.482	21.582
1200	93.596	383.424	318.865	77.471	-587.190	-442.452	19.259
1300	94.723	390.961	324.124	86.888	-587.908	-430.362	17.292
1400	95.765	398.020	329.153	96.413	-716.000	-415.050	15.486
1500	96.722	404.660	333.968	106.038	-715.303	-393.578	13.706
1600	97.597	410.930	338.584	115.755	-714.584	-372.153	12.150
1700	98.395	416.871	343.016	125.555	-713.847	-350.773	10.778
1800	99.121	422.516	347.277	135.432	-713.099	-329.438	9.560
1900	99.781	427.894	351.379	145.377	-712.344	-308.144	8.471
2000	100.380	433.027	355.334	155.386	-711.587	-286.889	7.493
2100	100.925	437.938	359.152	165.451	-710.831	-265.673	6.608
2200	101.419	442.645	362.841	175.569	-710.080	-244.492	5.805
2300	101.869	447.163	366.409	185.734	-709.337	-223.346	5.072
2400	102.279	451.507	369.865	195.942	-708.604	-202.232	4.401
2500	102.653	455.690	373.215	206.188	-707.884	-181.148	3.785
2600	102.994	459.723	376.465	216.471	-707.179	-160.093	3.216
2700	103.307	463.616	379.621	226.786	-706.491	-139.064	2.690
2800	103.593	467.379	382.689	237.131	-705.822	-118.060	2.202
2900	103.856	471.018	385.672	247.504	-705.174	-97.081	1.749
3000	104.097	474.543	388.576	257.902	-704.549	-76.122	1.325
3100	104.319	477.960	391.405	268.323	-703.948	-55.184	0.930
3200	104.524	481.276	394.162	278.765	-703.374	-34.266	0.559
3300	104.714	484.495	396.850	289.227	-702.829	-13.365	0.212
3400	104.889	487.624	399.474	299.708	-702.314	7.520	-0.116
3500	105.052	490.667	402.037	310.205	-701.832	28.390	-0.424
3600	105.203	493.628	404.540	320.718	-701.385	49.247	-0.715
3700	105.343	496.512	406.987	331.245	-700.975	70.092	-0.990
3800	105.474	499.324	409.380	341.786	-700.605	90.928	-1.250
3900	105.595	502.065	411.721	352.339	-700.276	111.753	-1.497
4000	105.709	504.740	414.014	362.905	-699.992	132.570	-1.731
4100	105.815	507.351	416.258	373.481	-699.754	153.381	-1.954
4200	105.915	509.902	418.458	384.067	-699.566	174.187	-2.166
4300	106.008	512.396	420.613	394.664	-699.429	194.989	-2.369
4400	106.096	514.834	422.727	405.269	-699.347	215.788	-2.562
4500	106.178	517.219	424.801	415.883	-699.321	236.586	-2.746
4600	106.255	519.554	426.835	426.504	-699.354	257.384	-2.923
4700	106.328	521.839	428.832	437.134	-699.448	278.184	-3.092
4800	106.397	524.079	430.793	447.770	-699.606	298.986	-3.254
4900	106.461	526.273	432.720	458.413	-699.830	319.793	-3.409
5000	106.523	528.425	434.612	469.062	-700.122	340.604	-3.558
5100	106.581	530.535	436.473	479.717	-700.485	361.422	-3.702
5200	106.635	532.605	438.301	490.378	-700.919	382.247	-3.840
5300	106.687	534.637	440.100	501.044	-701.427	403.083	-3.973
5400	106.736	536.631	441.869	511.715	-702.012	423.928	-4.101
5500	106.783	538.590	443.610	522.391	-702.674	444.784	-4.224
5600	106.827	540.515	445.323	533.072	-703.416	465.654	-4.343
5700	106.869	542.406	447.010	543.757	-704.239	486.537	-4.459
5800	106.910	544.265	448.671	554.446	-705.145	507.437	-4.570
5900	106.948	546.093	450.306	565.139	-706.136	528.350	-4.678
6000	106.984	547.890	451.918	575.835	-707.212	549.283	-4.782

File: TEA/janaf/H-059.txt
Molybdic Acid (O2Mo(OH)2)	H2Mo1O4(g)
T(K)	Cp	S	-[G-H(Tr)]/T	H-H(Tr)	delta-f H	delta-f G	log Kf
0	0.	0.	INFINITE	-22.282	-842.889	-842.889	INFINITE
100	68.112	262.488	437.713	-17.523	-847.429	-828.241	432.629
200	89.457	317.041	364.698	-9.531	-849.796	-808.032	211.036
250	97.403	337.873	357.298	-4.856	-850.551	-797.499	166.628
298.15	104.154	355.620	355.620	0.	-851.026	-787.234	137.920
300	104.395	356.265	355.622	0.193	-851.039	-786.838	137.001
350	110.374	372.819	356.916	5.566	-851.282	-776.115	115.829
400	115.405	387.896	359.860	11.214	-851.321	-765.372	99.947
450	119.623	401.740	363.755	17.093	-851.202	-754.635	87.596
500	123.177	414.532	368.201	23.166	-850.959	-743.917	77.716
600	128.789	437.512	377.882	35.778	-850.212	-722.574	62.906
700	133.009	457.696	387.871	48.877	-849.232	-701.376	52.337
800	136.310	475.681	397.744	62.350	-848.107	-680.329	44.421
900	138.977	491.895	407.319	76.118	-846.891	-659.429	38.272
1000	141.185	506.656	416.526	90.130	-845.620	-638.668	33.361
1100	143.043	520.202	425.344	104.344	-844.325	-618.035	29.348
1200	144.627	532.718	433.777	118.729	-843.034	-597.520	26.009
1300	145.988	544.349	441.840	133.262	-841.770	-577.112	23.189
1400	147.167	555.212	449.554	147.921	-840.552	-556.800	20.774
1500	148.192	565.401	456.941	162.690	-839.398	-536.573	18.685
1600	149.089	574.995	464.023	177.555	-838.326	-516.420	16.859
1700	149.876	584.057	470.820	192.504	-837.349	-496.331	15.250
1800	150.570	592.644	477.351	207.527	-836.483	-476.297	13.822
1900	151.184	600.802	483.636	222.615	-835.741	-456.308	12.545
2000	151.729	608.571	489.690	237.762	-835.136	-436.353	11.396
2100	152.214	615.985	495.529	252.959	-834.682	-416.426	10.358
2200	152.648	623.077	501.166	268.203	-834.389	-396.516	9.414
2300	153.037	629.871	506.615	283.487	-834.271	-376.617	8.553
2400	153.386	636.391	511.888	298.809	-834.340	-356.718	7.764
2500	153.701	642.659	516.994	314.163	-834.609	-336.812	7.037
2600	153.987	648.693	521.944	329.548	-835.100	-316.892	6.366
2700	154.245	654.510	526.747	344.960	-835.854	-296.947	5.745
2800	154.480	660.124	531.411	360.396	-836.934	-276.968	5.167
2900	154.694	665.548	535.943	375.855	-874.304	-256.896	4.627
3000	154.890	670.796	540.351	391.334	-874.242	-235.607	4.102
3100	155.069	675.878	544.642	406.833	-874.221	-214.319	3.611
3200	155.233	680.804	548.820	422.348	-874.241	-193.033	3.151
3300	155.384	685.583	552.892	437.879	-874.301	-171.745	2.718
3400	155.524	690.224	556.864	453.424	-874.401	-150.453	2.311
3500	155.652	694.734	560.739	468.983	-874.540	-129.159	1.928
3600	155.771	699.120	564.522	484.554	-874.718	-107.860	1.565
3700	155.882	703.390	568.218	500.137	-874.933	-86.556	1.222
3800	155.984	707.548	571.830	515.730	-875.187	-65.243	0.897
3900	156.079	711.601	575.362	531.334	-875.477	-43.925	0.588
4000	156.168	715.554	578.818	546.946	-875.803	-22.600	0.295
4100	156.250	719.411	582.200	562.567	-876.166	-1.265	0.016
4200	156.327	723.177	585.512	578.196	-876.564	20.078	-0.250
4300	156.399	726.857	588.756	593.832	-876.998	41.433	-0.503
4400	156.467	730.453	591.936	609.476	-877.468	62.796	-0.745
4500	156.530	733.970	595.053	625.125	-877.972	84.170	-0.977
4600	156.590	737.411	598.111	640.782	-878.513	105.557	-1.199
4700	156.646	740.779	601.111	656.443	-879.089	126.956	-1.411
4800	156.699	744.078	604.055	672.111	-879.701	148.368	-1.615
4900	156.748	747.309	606.945	687.783	-880.350	169.794	-1.810
5000	156.795	750.477	609.785	703.460	-1472.420	196.964	-2.058
5100	156.839	753.582	612.574	719.142	-1474.822	230.376	-2.360
5200	156.881	756.628	615.315	734.828	-1477.409	263.834	-2.650
5300	156.921	759.617	618.009	750.518	-1480.178	297.347	-2.931
5400	156.958	762.550	620.659	766.212	-1483.131	330.912	-3.201
5500	156.994	765.430	623.265	781.910	-1486.263	364.532	-3.462
5600	157.027	768.260	625.829	797.611	-1489.576	398.215	-3.714
5700	157.059	771.039	628.352	813.315	-1493.065	431.955	-3.958
5800	157.090	773.771	630.836	829.023	-1496.731	465.761	-4.195
5900	157.119	776.457	633.281	844.733	-1500.570	499.626	-4.423
6000	157.146	779.098	635.690	860.446	-1504.583	533.563	-4.645

File: TEA/janaf/H-061.txt
Diazene, Cis (HNNH)	H2N2(g)
T(K)	Cp	S	-[G-H(Tr)]/T	H-H(Tr)	delta-f H	delta-f G	log Kf
0	0.	0.	INFINITE	-10.107	219.996	219.996	INFINITE
100	33.261	181.498	249.315	-6.782	217.420	225.324	-117.697
200	33.870	204.651	221.843	-3.438	215.159	234.108	-61.143
250	34.966	212.315	219.195	-1.720	214.026	238.977	-49.932
298.15	36.554	218.603	218.603	0.	212.966	243.880	-42.727
300	36.624	218.829	218.604	0.068	212.926	244.071	-42.497
350	38.678	224.625	219.057	1.949	211.901	249.345	-37.213
400	40.937	229.936	220.089	3.939	210.974	254.758	-33.268
450	43.247	234.891	221.461	6.044	210.153	260.282	-30.213
500	45.508	239.565	223.040	8.263	209.436	265.891	-27.777
600	49.713	248.242	226.529	13.028	208.288	277.296	-24.141
700	53.426	256.190	230.206	18.189	207.469	288.866	-21.555
800	56.683	263.541	233.919	23.698	206.916	300.535	-19.623
900	59.540	270.386	237.595	29.512	206.579	312.259	-18.123
1000	62.049	276.792	241.198	35.594	206.417	324.012	-16.925
1100	64.250	282.812	244.710	41.912	206.398	335.773	-15.945
1200	66.179	288.487	248.124	48.435	206.495	347.531	-15.128
1300	67.871	293.852	251.437	55.140	206.685	359.277	-14.436
1400	69.353	298.937	254.650	62.002	206.950	371.005	-13.842
1500	70.655	303.767	257.765	69.004	207.275	382.712	-13.327
1600	71.799	308.365	260.785	76.128	207.649	394.396	-12.876
1700	72.807	312.748	263.713	83.359	208.061	406.055	-12.477
1800	73.697	316.936	266.555	90.686	208.504	417.689	-12.121
1900	74.486	320.942	269.313	98.095	208.972	429.298	-11.802
2000	75.186	324.781	271.991	105.580	209.457	440.882	-11.515
2100	75.809	328.464	274.593	113.130	209.957	452.441	-11.254
2200	76.366	332.004	277.122	120.739	210.468	463.976	-11.016
2300	76.865	335.410	279.583	128.401	210.986	475.487	-10.799
2400	77.313	338.691	281.978	136.111	211.508	486.976	-10.599
2500	77.718	341.855	284.310	143.863	212.034	498.443	-10.414
2600	78.083	344.911	286.583	151.653	212.560	509.889	-10.244
2700	78.413	347.864	288.798	159.478	213.085	521.315	-10.085
2800	78.714	350.721	290.959	167.335	213.608	532.721	-9.938
2900	78.987	353.488	293.067	175.220	214.127	544.109	-9.800
3000	79.237	356.170	295.126	183.131	214.642	555.479	-9.672
3100	79.466	358.772	297.138	191.067	215.151	566.832	-9.551
3200	79.675	361.298	299.103	199.024	215.653	578.168	-9.438
3300	79.868	363.753	301.025	207.001	216.149	589.489	-9.331
3400	80.045	366.140	302.906	214.997	216.636	600.795	-9.230
3500	80.209	368.463	304.746	223.010	217.114	612.087	-9.135
3600	80.360	370.724	306.547	231.038	217.583	623.365	-9.045
3700	80.500	372.928	308.312	239.081	218.041	634.631	-8.959
3800	80.630	375.077	310.040	247.138	218.490	645.884	-8.878
3900	80.751	377.173	311.735	255.207	218.927	657.125	-8.801
4000	80.863	379.219	313.397	263.288	219.352	668.356	-8.728
4100	80.968	381.217	315.026	271.379	219.766	679.576	-8.658
4200	81.066	383.169	316.626	279.481	220.168	690.786	-8.591
4300	81.157	385.077	318.196	287.592	220.557	701.986	-8.527
4400	81.243	386.944	319.737	295.712	220.933	713.178	-8.466
4500	81.323	388.771	321.251	303.841	221.296	724.361	-8.408
4600	81.399	390.559	322.738	311.977	221.646	735.536	-8.352
4700	81.470	392.310	324.200	320.120	221.984	746.704	-8.299
4800	81.536	394.026	325.637	328.271	222.308	757.865	-8.247
4900	81.599	395.708	327.050	336.427	222.619	769.019	-8.198
5000	81.658	397.357	328.439	344.590	222.917	780.168	-8.150
5100	81.714	398.975	329.807	352.759	223.202	791.309	-8.105
5200	81.767	400.562	331.152	360.933	223.475	802.446	-8.061
5300	81.817	402.120	332.476	369.112	223.736	813.578	-8.018
5400	81.865	403.650	333.780	377.296	223.986	824.705	-7.977
5500	81.909	405.153	335.064	385.485	224.224	835.826	-7.938
5600	81.952	406.629	336.329	393.678	224.452	846.945	-7.900
5700	81.992	408.080	337.575	401.875	224.670	858.059	-7.863
5800	82.031	409.506	338.803	410.077	224.878	869.169	-7.828
5900	82.067	410.909	340.013	418.282	225.076	880.275	-7.793
6000	82.102	412.288	341.207	426.490	225.267	891.379	-7.760

File: TEA/janaf/H-074.txt
Strontium Hydroxide (Sr(OH)2)	H2O2Sr1(g)
T(K)	Cp	S	-[G-H(Tr)]/T	H-H(Tr)	delta-f H	delta-f G	log Kf
0	0.	0.	INFINITE	-16.235	-588.313	-588.313	INFINITE
100	44.263	239.906	364.080	-12.417	-591.898	-585.681	305.928
200	64.366	276.853	311.694	-6.968	-594.542	-578.292	151.034
250	71.457	292.025	306.273	-3.562	-595.293	-574.142	119.960
298.15	76.209	305.042	305.042	0.	-595.797	-570.013	99.864
300	76.360	305.514	305.044	0.141	-595.813	-569.853	99.220
350	79.769	317.557	305.987	4.049	-596.183	-565.496	84.396
400	82.195	328.375	308.121	8.102	-596.458	-561.092	73.271
450	83.972	338.164	310.924	12.258	-596.681	-556.658	64.615
500	85.321	347.085	314.101	16.492	-596.878	-552.200	57.688
600	87.261	362.823	320.945	25.127	-597.261	-543.229	47.292
700	88.697	376.386	327.918	33.928	-597.687	-534.190	39.862
800	89.938	388.313	334.737	42.860	-598.183	-525.087	34.285
900	91.109	398.974	341.293	51.913	-599.385	-515.844	29.939
1000	92.247	408.632	347.551	61.081	-599.716	-506.544	26.459
1100	93.355	417.477	353.512	70.361	-607.920	-496.846	23.593
1200	94.420	425.645	359.187	79.751	-609.104	-486.696	21.185
1300	95.430	433.243	364.594	89.244	-610.261	-476.448	19.144
1400	96.378	440.351	369.754	98.835	-611.394	-466.112	17.391
1500	97.259	447.030	374.686	108.517	-612.507	-455.696	15.869
1600	98.071	453.334	379.406	118.284	-613.605	-445.206	14.534
1700	98.817	459.302	383.932	128.129	-751.606	-433.468	13.319
1800	99.498	464.970	388.278	138.045	-750.825	-414.777	12.037
1900	100.120	470.366	392.457	148.027	-750.047	-396.129	10.890
2000	100.687	475.516	396.483	158.068	-749.279	-377.521	9.860
2100	101.203	480.442	400.364	168.162	-748.526	-358.952	8.928
2200	101.674	485.161	404.112	178.307	-747.797	-340.418	8.083
2300	102.102	489.690	407.735	188.496	-747.100	-321.917	7.311
2400	102.493	494.044	411.241	198.726	-746.443	-303.445	6.604
2500	102.851	498.235	414.638	208.993	-745.836	-284.999	5.955
2600	103.177	502.275	417.931	219.295	-745.288	-266.577	5.356
2700	103.476	506.175	421.128	229.628	-744.810	-248.174	4.801
2800	103.751	509.943	424.233	239.989	-744.412	-229.787	4.287
2900	104.003	513.588	427.251	250.377	-744.104	-211.414	3.808
3000	104.235	517.118	430.188	260.789	-743.899	-193.049	3.361
3100	104.449	520.540	433.048	271.224	-743.805	-174.689	2.943
3200	104.646	523.859	435.834	281.679	-743.835	-156.331	2.552
3300	104.828	527.082	438.551	292.152	-743.996	-137.969	2.184
3400	104.997	530.214	441.201	302.644	-744.300	-119.600	1.837
3500	105.153	533.260	443.788	313.151	-744.755	-101.221	1.511
3600	105.299	536.224	446.315	323.674	-745.367	-82.826	1.202
3700	105.434	539.111	448.784	334.211	-746.145	-64.412	0.909
3800	105.560	541.924	451.198	344.760	-747.092	-45.974	0.632
3900	105.677	544.668	453.560	355.322	-748.214	-27.509	0.368
4000	105.787	547.345	455.871	365.896	-749.514	-9.014	0.118
4100	105.890	549.958	458.134	376.480	-750.993	9.517	-0.121
4200	105.986	552.511	460.351	387.073	-752.648	28.086	-0.349
4300	106.076	555.006	462.523	397.676	-754.486	46.696	-0.567
4400	106.160	557.446	464.653	408.288	-756.500	65.351	-0.776
4500	106.239	559.832	466.741	418.908	-758.688	84.053	-0.976
4600	106.314	562.168	468.791	429.536	-760.982	102.801	-1.167
4700	106.385	564.455	470.802	440.171	-763.487	121.606	-1.351
4800	106.451	566.696	472.776	450.813	-766.147	140.466	-1.529
4900	106.513	568.891	474.716	461.461	-768.957	159.383	-1.699
5000	106.573	571.044	476.621	472.115	-771.903	178.358	-1.863
5100	106.629	573.155	478.493	482.775	-774.963	197.391	-2.022
5200	106.681	575.226	480.333	493.441	-778.168	216.487	-2.175
5300	106.732	577.258	482.143	504.112	-781.489	235.648	-2.322
5400	106.779	579.254	483.923	514.787	-784.918	254.870	-2.465
5500	106.824	581.214	485.674	525.467	-788.447	274.157	-2.604
5600	106.867	583.139	487.397	536.152	-792.068	293.511	-2.738
5700	106.908	585.031	489.094	546.841	-795.772	312.929	-2.868
5800	106.947	586.890	490.764	557.534	-799.552	332.414	-2.994
5900	106.984	588.719	492.409	568.230	-803.189	351.937	-3.116
6000	107.019	590.517	494.029	578.930	-807.067	371.549	-3.235

File: TEA/janaf/H-076.txt
Sulfuric Acid (O2S(OH)2)	H2O4S1(g)
T(K)	Cp	S	-[G-H(Tr)]/T	H-H(Tr)	delta-f H	delta-f G	log Kf
0	0.	0.	INFINITE	-16.340	-721.223	-721.223	INFINITE
100	42.100	232.305	360.452	-12.815	-727.196	-704.440	367.962
200	65.850	269.002	305.914	-7.382	-731.922	-679.718	177.524
250	75.588	284.768	300.131	-3.841	-733.711	-666.453	139.248
298.15	83.761	298.796	298.796	0.	-735.129	-653.366	114.467
300	84.054	299.315	298.798	0.155	-735.178	-652.859	113.673
350	91.435	312.840	299.849	4.547	-736.354	-639.042	95.372
400	97.833	325.477	302.271	9.282	-739.496	-624.986	81.615
450	103.344	337.327	305.515	14.315	-740.883	-610.596	70.876
500	108.076	348.466	309.259	19.604	-742.143	-596.048	62.269
600	115.661	368.875	317.527	30.809	-743.771	-566.661	49.332
700	121.411	387.155	326.191	42.675	-744.699	-537.062	40.076
800	125.932	403.674	334.860	55.051	-745.161	-507.364	33.127
900	129.611	418.725	343.355	67.833	-798.420	-476.548	27.658
1000	132.690	432.545	351.592	80.953	-797.084	-440.854	23.028
1100	135.316	445.318	359.540	94.356	-795.609	-405.301	19.246
1200	137.583	457.192	367.188	108.004	-794.025	-369.888	16.101
1300	139.557	468.284	374.543	121.863	-792.355	-334.610	13.445
1400	141.285	478.691	381.614	135.907	-790.620	-299.464	11.173
1500	142.803	488.492	388.416	150.113	-788.838	-264.444	9.209
1600	144.143	497.751	394.963	164.462	-787.023	-229.543	7.494
1700	145.328	506.526	401.269	178.937	-785.188	-194.756	5.984
1800	146.380	514.863	407.351	193.523	-783.344	-160.079	4.645
1900	147.315	522.803	413.220	208.209	-781.499	-125.503	3.450
2000	148.150	530.381	418.890	222.983	-779.661	-91.024	2.377
2100	148.897	537.628	424.373	237.836	-777.837	-56.638	1.409
2200	149.567	544.570	429.680	252.760	-776.031	-22.336	0.530
2300	150.169	551.232	434.821	267.747	-774.248	11.882	-0.270
2400	150.713	557.635	439.805	282.792	-772.491	46.023	-1.002
2500	151.204	563.798	444.643	297.888	-770.764	80.092	-1.673
2600	151.649	569.737	449.340	313.031	-769.067	114.093	-2.292
2700	152.054	575.468	453.906	328.216	-767.402	148.030	-2.864
2800	152.422	581.005	458.347	343.441	-765.771	181.905	-3.393
2900	152.759	586.359	462.670	358.700	-764.174	215.721	-3.886
3000	153.067	591.543	466.879	373.991	-762.612	249.484	-4.344
3100	153.349	596.567	470.982	389.312	-761.086	283.196	-4.772
3200	153.608	601.440	474.983	404.660	-759.595	316.858	-5.172
3300	153.847	606.170	478.887	420.033	-758.140	350.474	-5.548
3400	154.067	610.766	482.699	435.429	-756.720	384.048	-5.900
3500	154.270	615.235	486.422	450.846	-755.336	417.579	-6.232
3600	154.459	619.584	490.061	466.283	-753.987	451.072	-6.545
3700	154.633	623.818	493.619	481.737	-752.674	484.527	-6.840
3800	154.796	627.944	497.100	497.209	-751.396	517.949	-7.120
3900	154.947	631.967	500.507	512.696	-750.154	551.337	-7.384
4000	155.087	635.892	503.842	528.198	-748.947	584.692	-7.635
4100	155.219	639.723	507.110	543.713	-747.776	618.019	-7.874
4200	155.341	643.465	510.312	559.241	-746.641	651.317	-8.100
4300	155.456	647.121	513.451	574.781	-745.542	684.590	-8.316
4400	155.564	650.697	516.530	590.332	-744.480	717.835	-8.522
4500	155.665	654.194	519.551	605.894	-743.454	751.057	-8.718
4600	155.759	657.616	522.515	621.465	-742.467	784.256	-8.906
4700	155.849	660.967	525.425	637.045	-741.517	817.437	-9.085
4800	155.933	664.249	528.283	652.634	-740.607	850.596	-9.256
4900	156.012	667.465	531.091	668.232	-739.736	883.738	-9.421
5000	156.086	670.618	533.850	683.837	-738.906	916.863	-9.578
5100	156.157	673.709	536.562	699.449	-738.117	949.970	-9.730
5200	156.224	676.742	539.229	715.068	-737.371	983.061	-9.875
5300	156.287	679.718	541.852	730.693	-736.668	1016.141	-10.015
5400	156.347	682.640	544.432	746.325	-736.010	1049.206	-10.149
5500	156.403	685.510	546.971	761.963	-735.398	1082.258	-10.278
5600	156.457	688.328	549.470	777.606	-734.833	1115.303	-10.403
5700	156.508	691.098	551.931	793.254	-734.316	1148.336	-10.523
5800	156.557	693.820	554.354	808.907	-733.848	1181.363	-10.639
5900	156.603	696.497	556.740	824.565	-733.432	1214.376	-10.751
6000	156.647	699.129	559.091	840.228	-733.068	1247.389	-10.859

File: TEA/janaf/H-091.txt
Hydrazine (N2H4)	H4N2(g)
T(K)	Cp	S	-[G-H(Tr)]/T	H-H(Tr)	delta-f H	delta-f G	log Kf
0	0.	0.	INFINITE	-11.528	109.430	109.430	INFINITE
100	34.368	195.185	277.002	-8.182	103.876	120.484	-62.934
200	40.658	220.673	243.020	-4.469	99.290	138.917	-36.281
250	45.534	230.252	239.526	-2.318	97.193	149.070	-31.146
298.15	50.813	238.719	238.719	0.	95.353	159.232	-27.897
300	51.019	239.034	238.720	0.094	95.287	159.628	-27.794
350	56.531	247.315	239.362	2.784	93.621	170.487	-25.444
400	61.702	255.207	240.853	5.742	92.205	181.567	-23.710
450	66.379	262.749	242.870	8.946	91.023	192.811	-22.381
500	70.544	269.963	245.221	12.371	90.050	204.175	-21.330
600	77.562	283.469	250.487	19.789	88.626	227.144	-19.775
700	83.302	295.869	256.096	27.841	87.760	250.305	-18.678
800	88.202	307.320	261.793	36.422	87.326	273.560	-17.862
900	92.511	317.962	267.449	45.462	87.240	296.848	-17.229
1000	96.356	327.912	273.004	54.908	87.439	320.130	-16.722
1100	99.803	337.260	278.424	64.720	87.875	343.379	-16.306
1200	102.891	346.079	283.698	74.857	88.507	366.581	-15.957
1300	105.653	354.426	288.821	85.287	89.302	389.722	-15.659
1400	108.119	362.348	293.792	95.978	90.231	412.797	-15.402
1500	110.318	369.884	298.616	106.902	91.270	435.802	-15.176
1600	112.279	377.067	303.296	118.034	92.401	458.734	-14.976
1700	114.026	383.928	307.839	129.350	93.606	481.594	-14.798
1800	115.586	390.490	312.250	140.833	94.871	504.380	-14.637
1900	116.980	396.778	316.534	152.462	96.185	527.095	-14.491
2000	118.227	402.810	320.698	164.224	97.538	549.740	-14.358
2100	119.346	408.606	324.747	176.103	98.922	572.316	-14.236
2200	120.352	414.182	328.687	188.089	100.330	594.826	-14.123
2300	121.257	419.552	332.521	200.170	101.756	617.271	-14.019
2400	122.075	424.730	336.256	212.338	103.195	639.654	-13.922
2500	122.815	429.729	339.896	224.583	104.644	661.977	-13.831
2600	123.486	434.559	343.444	236.898	106.097	684.241	-13.747
2700	124.096	439.231	346.906	249.278	107.553	706.450	-13.667
2800	124.652	443.754	350.284	261.716	109.007	728.604	-13.592
2900	125.159	448.137	353.583	274.207	110.459	750.707	-13.522
3000	125.624	452.388	356.806	286.746	111.904	772.760	-13.455
3100	126.050	456.515	359.956	299.330	113.342	794.765	-13.392
3200	126.441	460.523	363.037	311.955	114.770	816.723	-13.332
3300	126.802	464.419	366.050	324.617	116.187	838.638	-13.275
3400	127.134	468.210	368.999	337.314	117.591	860.509	-13.220
3500	127.441	471.899	371.887	350.043	118.980	882.339	-13.168
3600	127.726	475.493	374.715	362.802	120.354	904.130	-13.119
3700	127.989	478.997	377.487	375.588	121.711	925.883	-13.071
3800	128.234	482.413	380.203	388.399	123.050	947.599	-13.026
3900	128.462	485.747	382.867	401.234	124.370	969.281	-12.982
4000	128.675	489.002	385.480	414.091	125.669	990.928	-12.940
4100	128.873	492.182	388.043	426.968	126.948	1012.544	-12.900
4200	129.058	495.290	390.560	439.865	128.205	1034.129	-12.861
4300	129.232	498.329	393.031	452.780	129.440	1055.684	-12.824
4400	129.394	501.302	395.458	465.711	130.652	1077.210	-12.788
4500	129.546	504.211	397.843	478.658	131.841	1098.709	-12.753
4600	129.690	507.060	400.186	491.620	133.007	1120.182	-12.720
4700	129.824	509.851	402.490	504.596	134.149	1141.630	-12.688
4800	129.951	512.585	404.755	517.585	135.268	1163.055	-12.657
4900	130.071	515.266	406.983	530.586	136.364	1184.455	-12.626
5000	130.183	517.895	409.175	543.599	137.436	1205.835	-12.597
5100	130.290	520.474	411.332	556.622	138.487	1227.191	-12.569
5200	130.391	523.005	413.456	569.656	139.515	1248.529	-12.542
5300	130.486	525.489	415.546	582.700	140.522	1269.846	-12.515
5400	130.576	527.929	417.605	595.753	141.509	1291.145	-12.489
5500	130.662	530.326	419.632	608.815	142.477	1312.425	-12.464
5600	130.743	532.681	421.630	621.886	143.426	1333.689	-12.440
5700	130.820	534.996	423.599	634.964	144.359	1354.935	-12.417
5800	130.894	537.272	425.539	648.050	145.275	1376.166	-12.394
5900	130.964	539.510	427.452	661.142	146.177	1397.379	-12.371
6000	131.030	541.712	429.338	674.242	147.065	1418.579	-12.350

File: TEA/janaf/H-093.txt
Silane (SiH4)	H4Si1(g)
T(K)	Cp	S	-[G-H(Tr)]/T	H-H(Tr)	delta-f H	delta-f G	log Kf
0	0.	0.	INFINITE	-10.538	43.923	43.923	INFINITE
100	33.269	165.774	237.899	-7.212	40.984	44.936	-23.472
200	35.520	189.213	208.310	-3.819	37.811	50.067	-13.076
250	38.857	197.475	205.335	-1.965	36.023	53.336	-11.144
298.15	42.827	204.653	204.653	0.	34.309	56.827	-9.956
300	42.985	204.918	204.654	0.079	34.244	56.967	-9.919
350	47.291	211.868	205.193	2.336	32.568	60.888	-9.087
400	51.473	218.458	206.442	4.806	31.038	65.040	-8.493
450	55.431	224.752	208.130	7.480	29.667	69.374	-8.053
500	59.148	230.786	210.096	10.345	28.454	73.853	-7.715
600	65.877	242.179	214.505	16.604	26.478	83.128	-7.237
700	71.715	252.784	219.225	23.491	25.042	92.690	-6.917
800	76.713	262.695	224.046	30.919	24.056	102.426	-6.688
900	80.948	271.982	228.862	38.808	23.433	112.263	-6.516
1000	84.513	280.701	233.614	47.086	23.093	122.153	-6.381
1100	87.507	288.900	238.271	55.692	22.965	132.067	-6.271
1200	90.024	296.625	242.815	64.572	22.989	141.986	-6.180
1300	92.146	303.917	247.238	73.683	23.119	151.897	-6.103
1400	93.942	310.814	251.535	82.990	23.315	161.796	-6.037
1500	95.470	317.348	255.706	92.463	23.548	171.680	-5.978
1600	96.777	323.553	259.755	102.077	23.793	181.547	-5.927
1700	97.901	329.454	263.682	111.812	-26.143	191.846	-5.895
1800	98.872	335.078	267.494	121.652	-25.691	204.656	-5.939
1900	99.716	340.447	271.193	131.582	-25.226	217.440	-5.978
2000	100.454	345.581	274.785	141.592	-24.756	230.200	-6.012
2100	101.101	350.498	278.274	151.670	-24.288	242.937	-6.043
2200	101.671	355.215	281.665	161.809	-23.826	255.651	-6.070
2300	102.176	359.746	284.962	172.002	-23.375	268.344	-6.094
2400	102.625	364.104	288.170	182.243	-22.936	281.018	-6.116
2500	103.026	368.302	291.291	192.526	-22.513	293.674	-6.136
2600	103.385	372.350	294.332	202.847	-22.108	306.313	-6.154
2700	103.708	376.258	297.294	213.202	-21.720	318.937	-6.170
2800	104.000	380.035	300.182	223.587	-21.353	331.548	-6.185
2900	104.264	383.689	302.999	234.001	-21.007	344.145	-6.199
3000	104.503	387.228	305.748	244.439	-20.683	356.731	-6.211
3100	104.721	390.658	308.432	254.900	-20.381	369.306	-6.223
3200	104.920	393.986	311.054	265.383	-20.102	381.872	-6.233
3300	105.102	397.217	313.616	275.884	-19.847	394.430	-6.243
3400	105.269	400.357	316.121	286.402	-19.617	406.980	-6.252
3500	105.422	403.411	318.572	296.937	-19.412	419.524	-6.261
3600	105.564	406.383	320.970	307.486	-403.383	442.523	-6.421
3700	105.694	409.277	323.318	318.049	-402.815	466.013	-6.579
3800	105.815	412.097	325.617	328.625	-402.275	489.488	-6.728
3900	105.927	414.847	327.870	339.212	-401.764	512.949	-6.870
4000	106.031	417.530	330.078	349.810	-401.280	536.396	-7.005
4100	106.127	420.150	332.243	360.418	-400.824	559.833	-7.132
4200	106.217	422.708	334.367	371.035	-400.397	583.258	-7.254
4300	106.302	425.209	336.450	381.661	-399.997	606.674	-7.370
4400	106.380	427.653	338.495	392.295	-399.625	630.080	-7.480
4500	106.454	430.045	340.503	402.937	-399.280	653.478	-7.585
4600	106.522	432.385	342.475	413.586	-398.963	676.869	-7.686
4700	106.587	434.677	344.413	424.242	-398.672	700.254	-7.782
4800	106.648	436.922	346.317	434.903	-398.408	723.633	-7.875
4900	106.705	439.121	348.188	445.571	-398.170	747.006	-7.963
5000	106.759	441.277	350.029	456.244	-397.957	770.375	-8.048
5100	106.810	443.392	351.839	466.923	-397.768	793.739	-8.130
5200	106.858	445.467	353.619	477.606	-397.603	817.101	-8.208
5300	106.903	447.502	355.372	488.294	-397.460	840.459	-8.283
5400	106.946	449.501	357.096	498.986	-397.339	863.815	-8.356
5500	106.986	451.464	358.794	509.683	-397.239	887.168	-8.426
5600	107.025	453.392	360.466	520.384	-397.158	910.521	-8.493
5700	107.061	455.287	362.113	531.088	-397.095	933.872	-8.558
5800	107.096	457.149	363.736	541.796	-397.050	957.222	-8.621
5900	107.129	458.980	365.335	552.507	-397.019	980.570	-8.681
6000	107.160	460.781	366.910	563.222	-397.003	1003.919	-8.740

File: TEA/janaf/Hf-001.txt
Hafnium (Hf)	Hf1(ref)
T(K)	Cp	S	-[G-H(Tr)]/T	H-H(Tr)	delta-f H	delta-f G	log Kf
0	0.	0.	INFINITE	-5.842	0.	0.	0.
100	20.580	17.753	-65.394	-4.764	0.	0.	0.
200	24.418	33.561	-45.871	-2.462	0.	0.	0.
298.15	25.687	43.560	43.560	0.	0.	0.	0.
300	25.708	43.719	43.560	0.048	0.	0.	0.
400	26.751	51.261	44.581	2.672	0.	0.	0.
500	27.692	57.332	46.543	5.394	0.	0.	0.
600	28.583	62.460	48.780	8.208	0.	0.	0.
700	29.445	66.932	51.060	11.110	0.	0.	0.
800	30.288	70.919	53.298	14.097	0.	0.	0.
900	31.120	74.534	55.459	17.167	0.	0.	0.
1000	31.943	77.856	57.535	20.320	0.	0.	0.
1100	32.759	80.938	59.524	23.556	0.	0.	0.
1200	33.572	83.824	61.430	26.872	0.	0.	0.
1300	34.372	86.543	63.258	30.270	0.	0.	0.
1400	35.064	89.115	65.014	33.741	0.	0.	0.
1500	35.765	91.558	66.703	37.283	0.	0.	0.
1600	36.466	93.889	68.330	40.894	0.	0.	0.
1700	37.167	96.121	69.899	44.576	0.	0.	0.
1800	37.868	98.265	71.416	48.328	0.	0.	0.
1900	38.569	100.331	72.884	52.149	0.	0.	0.
2000	39.269	102.327	74.306	56.041	0.	0.	0.
2054.000	39.648	103.378	75.057	58.172	ALPHA <--> BETA
2054.000	33.959	106.255	75.057	64.080	TRANSITION
2100	34.384	107.011	75.749	65.652	0.	0.	0.
2200	35.307	108.632	77.207	69.136	0.	0.	0.
2300	36.231	110.222	78.608	72.713	0.	0.	0.
2400	37.154	111.784	79.957	76.383	0.	0.	0.
2500	38.077	113.353	81.262	80.228	0.	0.	0.
2500.000	38.077	113.353	81.262	80.228	BETA <--> LIQUID
2500.000	37.656	125.068	81.262	109.516	TRANSITION
2600	37.656	126.545	82.976	113.281	0.	0.	0.
2700	37.656	127.966	84.616	117.047	0.	0.	0.
2800	37.656	129.336	86.189	120.813	0.	0.	0.
2900	37.656	130.657	87.699	124.578	0.	0.	0.
3000	37.656	131.934	89.153	128.344	0.	0.	0.
3100	37.656	133.169	90.553	132.109	0.	0.	0.
3200	37.656	134.364	91.903	135.875	0.	0.	0.
3300	37.656	135.523	93.208	139.641	0.	0.	0.
3400	37.656	136.647	94.469	143.406	0.	0.	0.
3500	37.656	137.739	95.690	147.172	0.	0.	0.
3600	37.656	138.799	96.872	150.937	0.	0.	0.
3700	37.656	139.831	98.020	154.703	0.	0.	0.
3800	37.656	140.835	99.133	158.469	0.	0.	0.
3900	37.656	141.814	100.215	162.234	0.	0.	0.
4000	37.656	142.767	101.267	166.000	0.	0.	0.
4100	37.656	143.697	102.291	169.765	0.	0.	0.
4200	37.656	144.604	103.287	173.531	0.	0.	0.
4300	37.656	145.490	104.258	177.297	0.	0.	0.
4400	37.656	146.356	105.205	181.062	0.	0.	0.
4500	37.656	147.202	106.129	184.828	0.	0.	0.
4600	37.656	148.030	107.031	188.593	0.	0.	0.
4700	37.656	148.840	107.912	192.359	0.	0.	0.
4800	37.656	149.632	108.773	196.125	0.	0.	0.
4900	37.656	150.409	109.615	199.890	0.	0.	0.
4963.793	37.656	150.896	110.142	202.292	LIQUID <--> IDEAL GAS
4963.793	37.996	263.754	110.142	762.496	FUGACITY = 1 bar
5000	38.154	264.031	111.256	763.875	0.	0.	0.
5200	39.044	265.544	117.161	771.594	0.	0.	0.
5400	39.964	267.035	122.684	779.494	0.	0.	0.
5600	40.910	268.505	127.866	787.581	0.	0.	0.
5800	41.879	269.958	132.741	795.859	0.	0.	0.
6000	42.870	271.394	137.339	804.334	0.	0.	0.

File: TEA/janaf/Hf-006.txt
Hafnium (Hf)	Hf1(g)
T(K)	Cp	S	-[G-H(Tr)]/T	H-H(Tr)	delta-f H	delta-f G	log Kf
0	0.	0.	INFINITE	-6.198	618.040	618.040	INFINITE
100	20.786	164.188	205.380	-4.119	619.040	604.397	-315.704
200	20.786	178.596	188.799	-2.041	618.816	589.809	-154.042
250	20.789	183.235	187.240	-1.001	618.617	582.580	-121.723
298.15	20.803	186.897	186.897	0.	618.395	575.659	-100.853
300	20.804	187.026	186.898	0.038	618.386	575.394	-100.185
350	20.854	190.236	187.151	1.080	618.128	568.249	-84.806
400	20.960	193.027	187.715	2.125	617.848	561.142	-73.278
450	21.140	195.505	188.445	3.177	617.551	554.071	-64.315
500	21.397	197.745	189.265	4.240	617.241	547.034	-57.148
600	22.113	201.706	191.017	6.414	616.600	533.053	-46.406
700	23.012	205.181	192.797	8.669	615.954	519.180	-38.742
800	23.991	208.317	194.544	11.019	615.317	505.398	-32.999
900	24.978	211.200	196.236	13.467	614.695	491.696	-28.537
1000	25.925	213.881	197.868	16.013	614.088	478.062	-24.971
1100	26.806	216.394	199.439	18.650	613.490	464.489	-22.057
1200	27.603	218.761	200.952	21.371	612.894	450.969	-19.630
1300	28.305	220.999	202.409	24.167	612.293	437.500	-17.579
1400	28.912	223.119	203.813	27.029	611.683	424.077	-15.823
1500	29.424	225.132	205.168	29.947	611.059	410.698	-14.302
1600	29.847	227.045	206.476	32.911	610.412	397.362	-12.973
1700	30.190	228.865	207.740	35.913	609.733	384.067	-11.801
1800	30.465	230.599	208.962	38.947	609.014	370.813	-10.761
1900	30.681	232.252	210.144	42.004	608.250	357.600	-9.831
2000	30.852	233.830	211.290	45.081	607.435	344.429	-8.996
2100	30.986	235.339	212.399	48.174	600.917	331.429	-8.244
2200	31.095	236.783	213.475	51.278	600.537	318.605	-7.565
2300	31.187	238.167	214.519	54.392	600.074	305.800	-6.945
2400	31.270	239.496	215.532	57.515	599.528	293.017	-6.377
2500	31.351	240.775	216.516	60.646	598.813	280.260	-5.856
2600	31.436	242.006	217.473	63.785	568.899	268.702	-5.398
2700	31.528	243.194	218.404	66.933	568.282	257.168	-4.975
2800	31.632	244.342	219.310	70.091	567.674	245.656	-4.583
2900	31.750	245.454	220.192	73.260	567.077	234.166	-4.218
3000	31.884	246.533	221.052	76.442	566.493	222.696	-3.877
3100	32.037	247.581	221.891	79.638	565.924	211.246	-3.559
3200	32.208	248.601	222.710	82.850	565.370	199.814	-3.262
3300	32.399	249.595	223.510	86.080	564.835	188.398	-2.982
3400	32.610	250.565	224.291	89.330	564.319	176.999	-2.719
3500	32.841	251.513	225.056	92.603	563.826	165.614	-2.472
3600	33.090	252.442	225.803	95.899	563.357	154.243	-2.238
3700	33.359	253.352	226.536	99.221	562.914	142.885	-2.017
3800	33.645	254.246	227.253	102.571	562.498	131.539	-1.808
3900	33.948	255.124	227.957	105.951	562.112	120.203	-1.610
4000	34.267	255.987	228.647	109.362	561.757	108.877	-1.422
4100	34.602	256.837	229.324	112.805	561.435	97.559	-1.243
4200	34.951	257.675	229.989	116.282	561.147	86.248	-1.073
4300	35.313	258.502	230.642	119.796	560.894	74.944	-0.910
4400	35.688	259.318	231.285	123.345	560.678	63.645	-0.756
4500	36.074	260.124	231.917	126.933	560.501	52.351	-0.608
4600	36.471	260.921	232.539	130.561	560.362	41.061	-0.466
4700	36.878	261.710	233.151	134.228	560.264	29.773	-0.331
4800	37.294	262.491	233.754	137.936	560.207	18.486	-0.201
4900	37.720	263.264	234.348	141.687	560.192	7.201	-0.077
4963.793	37.996	263.754	234.723	144.102	FUGACITY = 1 bar
5000	38.154	264.031	234.934	145.481	0. 0. 0.
5100	38.595	264.790	235.512	149.318	0.	0.	0.
5200	39.044	265.544	236.083	153.200	0.	0.	0.
5300	39.501	266.292	236.646	157.127	0.	0.	0.
5400	39.964	267.035	237.202	161.100	0.	0.	0.
5500	40.434	267.773	237.751	165.120	0.	0.	0.
5600	40.910	268.505	238.293	169.187	0.	0.	0.
5700	41.392	269.234	238.830	173.302	0.	0.	0.
5800	41.879	269.958	239.360	177.465	0.	0.	0.
5900	42.372	270.678	239.885	181.678	0.	0.	0.
6000	42.870	271.394	240.404	185.940	0.	0.	0.
