Repository: dzesmin/TEA

############################# BEGIN FRONTMATTER ################################

#                                                                              #

#   TEA - calculates Thermochemical Equilibrium Abundances of chemical species #

#                                                                              #

#   TEA is part of the PhD dissertation work of Dr. Jasmina                    #

#   Blecic, who developed it with coding assistance from                       #

#   undergraduate M. Oliver Bowman and under the advice of                     #

#   Prof. Joseph Harrington at the University of Central Florida,              #

#   Orlando, Florida, USA.                                                     #

#                                                                              #

#   Copyright © 2014-2016 University of Central Florida                        #

#                                                                              #

#   This program is reproducible-research software: you can                    #

#   redistribute it and/or modify it under the terms of the                    #

#   Prof. Joseph Harrington at the University of Central Florida,              #

#   version.                                                                   #

#                                                                              #

#   This program is distributed in the hope that it will be useful,            #

#   but WITHOUT ANY WARRANTY; without even the implied warranty of             #

#   MERCHANTABILITY or FITNESS FOR A PARTICULAR PURPOSE.  See the              #

#                                                                              #

#   You should have received a copy of the Reproducible Research               #

#   preamble explains the situation, concepts, and reasons surrounding         #

#   reproducible research, and answers some common questions.                  #

#                                                                              #

#   Space Science Fellowship Program, grant NNX12AL83H, held by                #

#   Jasmina Blecic, Principal Investigator Joseph Harrington, and the          #

#   NASA Science Mission Directorate’s Planetary Atmospheres Program,          #

#   grant NNX12AI69G.                                                          #

#                                                                              #

#                                                                              #

#   Many questions are answered in the TEA forums:                             #

#                                                                              #

#   https://physics.ucf.edu/mailman/listinfo/tea-user                          #

#   https://physics.ucf.edu/mailman/listinfo/tea-devel                         #

#                                                                              #

#   Visit our Github site:                                                     #

#                                                                              #

#   https://github.com/dzesmin/TEA/                                            #

#                                                                              #

#   Reach us directly at:                                                      #

#                                                                              #

#   Jasmina Blecic <jasmina@physics.ucf.edu>                                   #

#   Joseph Harrington <jh@physics.ucf.edu>                                     #

#                                                                              #
############################## END FRONTMATTER #################################


The Start Guide with basic instructions on how to install and run TEA
is: doc/start_guide.txt

For more detailed instructions read the TEA User Manual: doc/TEA-UserManual.pdf
For code description read: doc/TEA-CodeDescription.pdf

The TEA Theory paper is published in The Astrophysical Journal Supplement Series
and also available here: doc/TEA-TheoryPaper.pdf 

The compendium for this paper can be find on zenodo.org, entitled 
RRC-BlecicEtal-2016-ApJS-TEA, http://dx.doi.org/10.5281/zenodo.50378
 
The compendium for the arXiv version 1 of this paper, 
http://arxiv.org/abs/1505.06392, can be find
here: https://github.com/dzesmin/RRC-BlecicEtal-2015a-ApJS-TEA

Completely executed TEA examples can be find in a separate repository: 
https://github.com/dzesmin/TEA-Examples

The reproducible-reserach license and how to acknowledge TEA files are placed 
in the root directory: RR-LICENSE-0.3.txt, ACKNOWLEDGING-TEA

File: janaf/Al-012.txt
Aluminum Bromide (AlBr3)	Al1Br3(cr,l)
T(K)	Cp	S	-[G-H(Tr)]/T	H-H(Tr)	delta-f H	delta-f G	log Kf
0	0.	0.	INFINITE	-21.915	-491.896	-491.896	INFINITE
100	70.819	86.415	261.717	-17.530	-492.185	-492.051	257.021
200	89.947	142.206	189.044	-9.368	-493.176	-491.562	128.383
298.15	100.578	180.216	180.216	0.	-511.285	-488.515	85.586
300	100.816	180.839	180.218	0.186	-511.353	-488.374	85.033
370.600	113.078	203.294	182.510	7.703	CRYSTAL <--> LIQUID
370.600	124.965	233.664	182.510	18.958	TRANSITION
400	124.965	243.204	186.625	22.632	-543.136	-472.510	61.703
500	124.965	271.089	200.833	35.128	-538.810	-455.357	47.571
600	124.965	293.873	214.498	47.625	-534.628	-439.061	38.224
700	124.965	313.136	227.249	60.121	-530.587	-423.455	31.599
800	124.965	329.823	239.051	72.618	-526.700	-408.418	26.667
900	124.965	344.541	249.970	85.114	-522.990	-393.857	22.859
1000	124.965	357.708	260.097	97.610	-530.070	-378.939	19.794
1100	124.965	369.618	269.521	110.107	-526.424	-364.003	17.285
1200	124.965	380.492	278.322	122.603	-522.790	-349.398	15.209
1300	124.965	390.494	286.571	135.100	-519.170	-335.095	13.464
1400	124.965	399.755	294.329	147.596	-515.562	-321.071	11.979
1500	124.965	408.377	301.648	160.093	-511.969	-307.305	10.701

File: janaf/Al-101.txt
Aluminum Oxide (Al2O3)	Al2O3(cr,l)
T(K)	Cp	S	-[G-H(Tr)]/T	H-H(Tr)	delta-f H	delta-f G	log Kf
0	0.	0.	INFINITE	-10.020	-1663.608	-1663.608	INFINITE
100	12.855	4.295	101.230	-9.693	-1668.606	-1641.642	857.506
200	51.120	24.880	57.381	-6.500	-1673.383	-1612.656	421.183
298.15	79.015	50.950	50.950	0.	-1675.692	-1582.275	277.208
300	79.416	51.440	50.951	0.147	-1675.717	-1581.696	275.398
400	96.086	76.779	54.293	8.995	-1676.342	-1550.226	202.439
500	106.131	99.388	61.098	19.145	-1676.045	-1518.718	158.659
600	112.545	119.345	69.177	30.101	-1675.300	-1487.319	129.483
700	116.926	137.041	77.632	41.586	-1674.391	-1456.059	108.652
800	120.135	152.873	86.065	53.447	-1673.498	-1424.931	93.038
900	122.662	167.174	94.296	65.591	-1672.744	-1393.908	80.900
1000	124.771	180.210	102.245	77.965	-1693.394	-1361.437	71.114
1100	126.608	192.189	109.884	90.535	-1692.437	-1328.286	63.075
1200	128.252	203.277	117.211	103.280	-1691.366	-1295.228	56.380
1300	129.737	213.602	124.233	116.180	-1690.190	-1262.264	50.718
1400	131.081	223.267	130.965	129.222	-1688.918	-1229.393	45.869
1500	132.290	232.353	137.425	142.392	-1687.561	-1196.617	41.670
1600	133.361	240.925	143.628	155.675	-1686.128	-1163.934	37.999
1700	134.306	249.039	149.592	169.060	-1684.632	-1131.342	34.762
1800	135.143	256.740	155.333	182.533	-1683.082	-1098.841	31.888
1900	135.896	264.067	160.864	196.085	-1681.489	-1066.426	29.318
2000	136.608	271.056	166.201	209.710	-1679.858	-1034.096	27.008
2100	137.319	277.738	171.354	223.407	-1678.190	-1001.849	24.920
2200	138.030	284.143	176.336	237.174	-1676.485	-969.681	23.023
2300	138.741	290.294	181.158	251.013	-1674.743	-937.593	21.293
2327.000	138.934	291.914	182.434	254.761	ALPHA <--> LIQUID
2327.000	192.464	339.652	182.434	365.847	TRANSITION
2400	192.464	345.597	187.307	379.896	-1557.989	-909.127	19.787
2500	192.464	353.454	193.796	399.143	-1550.905	-882.237	18.433
2600	192.464	361.002	200.083	418.389	-1543.853	-855.629	17.190
2700	192.464	368.266	206.179	437.636	-1536.832	-829.292	16.044
2800	192.464	375.265	212.093	456.882	-2117.645	-801.279	14.948
2900	192.464	382.019	217.837	476.128	-2108.494	-754.429	13.589
3000	192.464	388.544	223.419	495.375	-2099.372	-707.892	12.325
3100	192.464	394.855	228.848	514.621	-2090.279	-661.658	11.149
3200	192.464	400.965	234.132	533.868	-2081.214	-615.719	10.051
3300	192.464	406.888	239.277	553.114	-2072.175	-570.063	9.023
3400	192.464	412.633	244.292	572.360	-2063.162	-524.679	8.061
3500	192.464	418.212	249.182	591.607	-2054.176	-479.561	7.157
3600	192.464	423.634	253.953	610.853	-2045.213	-434.699	6.307
3700	192.464	428.908	258.610	630.100	-2036.276	-390.086	5.507
3800	192.464	434.040	263.160	649.346	-2027.363	-345.712	4.752
3900	192.464	439.040	267.606	668.592	-2018.474	-301.574	4.039
4000	192.464	443.912	271.953	687.839	-2009.609	-257.664	3.365

File: janaf/Ba-011.txt
Barium Bromide (BaBr2)	Ba1Br2(g)
T(K)	Cp	S	-[G-H(Tr)]/T	H-H(Tr)	delta-f H	delta-f G	log Kf
0	0.	0.	INFINITE	-15.255	-408.509	-408.509	INFINITE
100	50.661	282.411	391.697	-10.929	-408.675	-428.123	223.628
200	55.737	319.525	347.252	-5.545	-410.737	-446.830	116.700
250	56.566	332.061	343.004	-2.736	-412.082	-455.703	95.214
298.15	57.029	342.067	342.067	0.	-424.676	-462.656	81.055
300	57.043	342.420	342.068	0.106	-424.762	-462.891	80.597
350	57.340	351.237	342.764	2.966	-455.999	-467.523	69.774
400	57.536	358.908	344.313	5.838	-456.527	-469.135	61.263
450	57.673	365.693	346.319	8.718	-457.265	-470.669	54.634
500	57.772	371.775	348.566	11.604	-458.270	-472.107	49.321
600	57.901	382.320	353.339	17.389	-460.827	-474.626	41.320
700	57.980	391.252	358.133	23.183	-462.587	-476.798	35.579
800	58.031	398.998	362.768	28.984	-464.865	-478.667	31.254
900	58.067	405.835	367.181	34.789	-466.731	-480.280	27.875
1000	58.092	411.954	371.357	40.597	-468.603	-481.685	25.161
1100	58.111	417.492	375.304	46.407	-478.853	-482.083	22.892
1200	58.125	422.549	379.033	52.219	-480.975	-482.282	20.993
1300	58.136	427.202	382.562	58.032	-483.005	-482.308	19.379
1400	58.145	431.511	385.906	63.846	-484.965	-482.180	17.990
1500	58.152	435.522	389.082	69.661	-486.877	-481.915	16.782
1600	58.158	439.276	392.103	75.477	-488.763	-481.522	15.720
1700	58.163	442.802	394.983	81.293	-490.646	-481.012	14.780
1800	58.167	446.126	397.732	87.109	-492.547	-480.390	13.941
1900	58.171	449.271	400.363	92.926	-494.490	-479.662	13.187
2000	58.174	452.255	402.884	98.743	-496.498	-478.830	12.506
2100	58.176	455.094	405.303	104.561	-498.594	-477.896	11.887
2200	58.178	457.800	407.628	110.378	-640.321	-471.484	11.194
2300	58.180	460.386	409.866	116.196	-641.825	-463.777	10.533
2400	58.182	462.862	412.023	122.015	-643.574	-455.999	9.925
2500	58.183	465.237	414.104	127.833	-645.571	-448.143	9.363
2600	58.185	467.520	416.115	133.651	-647.810	-440.202	8.844
2700	58.186	469.715	418.060	139.470	-650.280	-432.171	8.361
2800	58.187	471.832	419.943	145.288	-652.968	-424.045	7.911
2900	58.188	473.873	421.768	151.107	-655.851	-415.818	7.490
3000	58.189	475.846	423.537	156.926	-658.908	-407.490	7.095
3100	58.190	477.754	425.256	162.745	-662.114	-399.057	6.724
3200	58.190	479.602	426.925	168.564	-665.444	-390.518	6.375
3300	58.191	481.392	428.549	174.383	-668.863	-381.874	6.045
3400	58.191	483.129	430.129	180.202	-672.357	-373.126	5.732
3500	58.192	484.816	431.667	186.021	-675.902	-364.273	5.436
3600	58.192	486.456	433.167	191.840	-679.474	-355.319	5.156
3700	58.193	488.050	434.628	197.660	-683.055	-346.265	4.888
3800	58.193	489.602	436.055	203.479	-686.629	-337.115	4.634
3900	58.194	491.113	437.447	209.298	-690.182	-327.871	4.391
4000	58.194	492.587	438.807	215.118	-693.703	-318.536	4.160
4100	58.194	494.024	440.137	220.937	-697.182	-309.114	3.938
4200	58.195	495.426	441.436	226.757	-700.612	-299.608	3.726
4300	58.195	496.795	442.708	232.576	-703.991	-290.020	3.523
4400	58.195	498.133	443.953	238.396	-707.315	-280.354	3.328
4500	58.195	499.441	445.171	244.215	-710.580	-270.614	3.141
4600	58.196	500.720	446.365	250.035	-713.780	-260.802	2.961
4700	58.196	501.972	447.535	255.854	-716.901	-250.923	2.789
4800	58.196	503.197	448.682	261.674	-719.984	-240.976	2.622
4900	58.196	504.397	449.806	267.493	-723.003	-230.966	2.462
5000	58.196	505.573	450.910	273.313	-725.972	-220.894	2.308
5100	58.197	506.725	451.993	279.133	-728.865	-210.765	2.159
5200	58.197	507.855	453.057	284.952	-731.725	-200.579	2.015
5300	58.197	508.964	454.101	290.772	-734.536	-190.337	1.876
5400	58.197	510.052	455.127	296.592	-737.300	-180.043	1.742
5500	58.197	511.119	456.136	302.412	-739.988	-169.703	1.612
5600	58.197	512.168	457.127	308.231	-742.605	-159.317	1.486
5700	58.198	513.198	458.101	314.051	-745.231	-148.878	1.364
5800	58.198	514.210	459.060	319.871	-747.794	-138.397	1.246
5900	58.198	515.205	460.003	325.691	-750.200	-127.888	1.132
6000	58.198	516.183	460.932	331.510	-752.697	-117.319	1.021

File: janaf/Be-007.txt
Beryllium Bromide (BeBr)	Be1Br1(g)
T(K)	Cp	S	-[G-H(Tr)]/T	H-H(Tr)	delta-f H	delta-f G	log Kf
0	0.	0.	INFINITE	-8.971	125.326	125.326	INFINITE
100	29.145	195.462	256.089	-6.063	126.799	109.995	-57.455
200	30.486	215.960	231.450	-3.098	126.735	93.120	-24.320
250	31.597	222.881	229.065	-1.546	126.287	84.763	-17.710
298.15	32.598	228.534	228.534	0.	120.110	77.477	-13.574
300	32.633	228.736	228.535	0.060	120.070	77.213	-13.444
350	33.508	233.834	228.935	1.715	104.521	70.926	-10.585
400	34.218	238.357	229.836	3.408	104.336	66.139	-8.637
450	34.787	242.421	231.012	5.134	104.114	61.377	-7.124
500	35.246	246.111	232.340	6.885	103.865	56.642	-5.917
600	35.922	252.601	235.191	10.446	103.298	47.249	-4.113
700	36.386	258.175	238.086	14.063	102.654	37.957	-2.832
800	36.721	263.057	240.908	17.719	101.938	28.763	-1.878
900	36.973	267.397	243.615	21.404	101.148	19.663	-1.141
1000	37.170	271.303	246.192	25.112	100.286	10.654	-0.557
1100	37.330	274.854	248.638	28.837	99.348	1.736	-0.082
1200	37.465	278.108	250.960	32.577	98.334	-7.094	0.309
1300	37.580	281.111	253.166	36.329	97.241	-15.836	0.636
1400	37.681	283.900	255.262	40.092	96.067	-24.490	0.914
1500	37.772	286.503	257.259	43.865	94.810	-33.058	1.151
1600	37.854	288.943	259.164	47.646	78.931	-41.014	1.339
1700	37.931	291.240	260.984	51.436	77.902	-48.479	1.490
1800	38.002	293.410	262.726	55.232	76.852	-55.883	1.622
1900	38.069	295.467	264.395	59.036	75.780	-63.228	1.738
2000	38.134	297.421	265.998	62.846	74.685	-70.516	1.842
2100	38.195	299.283	267.539	66.663	73.565	-77.748	1.934
2200	38.255	301.061	269.023	70.485	72.420	-84.927	2.016
2300	38.312	302.763	270.453	74.313	71.248	-92.053	2.091
2400	38.369	304.395	271.834	78.147	70.050	-99.128	2.157
2500	38.424	305.962	273.168	81.987	68.824	-106.152	2.218
2600	38.479	307.470	274.458	85.832	67.571	-113.126	2.273
2700	38.533	308.924	275.708	89.683	66.291	-120.052	2.323
2800	38.586	310.326	276.919	93.539	-225.973	-120.707	2.252
2900	38.640	311.681	278.095	97.400	-226.243	-116.943	2.106
3000	38.694	312.992	279.236	101.267	-226.522	-113.169	1.970
3100	38.749	314.262	280.346	105.139	-226.809	-109.386	1.843
3200	38.805	315.493	281.425	109.017	-227.106	-105.593	1.724
3300	38.862	316.688	282.475	112.900	-227.412	-101.791	1.611
3400	38.921	317.849	283.499	116.789	-227.727	-97.980	1.505
3500	38.982	318.978	284.497	120.684	-228.052	-94.159	1.405
3600	39.045	320.077	285.470	124.586	-228.388	-90.329	1.311
3700	39.111	321.148	286.420	128.494	-228.734	-86.489	1.221
3800	39.180	322.191	287.347	132.408	-229.091	-82.640	1.136
3900	39.252	323.210	288.254	136.330	-229.459	-78.781	1.055
4000	39.328	324.205	289.140	140.259	-229.840	-74.913	0.978
4100	39.408	325.177	290.007	144.195	-230.234	-71.035	0.905
4200	39.492	326.128	290.856	148.140	-230.642	-67.147	0.835
4300	39.581	327.058	291.687	152.094	-231.064	-63.249	0.768
4400	39.674	327.969	292.501	156.057	-231.502	-59.342	0.704
4500	39.772	328.862	293.300	160.029	-231.955	-55.424	0.643
4600	39.876	329.737	294.082	164.011	-232.426	-51.496	0.585
4700	39.984	330.596	294.850	168.004	-232.914	-47.557	0.529
4800	40.098	331.439	295.603	172.008	-233.420	-43.608	0.475
4900	40.218	332.267	296.343	176.024	-233.946	-39.648	0.423
5000	40.342	333.080	297.070	180.052	-234.491	-35.677	0.373
5100	40.473	333.880	297.784	184.093	-235.056	-31.696	0.325
5200	40.609	334.668	298.486	188.147	-235.642	-27.703	0.278
5300	40.751	335.443	299.176	192.215	-236.248	-23.698	0.234
5400	40.898	336.206	299.854	196.297	-236.876	-19.682	0.190
5500	41.051	336.957	300.522	200.395	-237.525	-15.654	0.149
5600	41.209	337.699	301.179	204.507	-238.195	-11.614	0.108
5700	41.372	338.429	301.826	208.636	-238.886	-7.561	0.069
5800	41.541	339.150	302.464	212.782	-239.598	-3.497	0.031
5900	41.714	339.862	303.092	216.945	-240.331	0.580	-0.005
6000	41.892	340.564	303.710	221.125	-241.084	4.670	-0.041

File: janaf/Br-017.txt
Potassium Bromide (KBr)	Br1K1(cr,l)
T(K)	Cp	S	-[G-H(Tr)]/T	H-H(Tr)	delta-f H	delta-f G	log Kf
0	0.	0.	INFINITE	-12.213	-386.674	-386.674	INFINITE
100	43.145	42.949	140.561	-9.761	-387.351	-385.394	201.309
200	49.873	75.509	100.634	-5.025	-387.660	-383.321	100.113
298.15	52.379	95.939	95.939	0.	-393.798	-380.431	66.650
300	52.300	96.263	95.940	0.097	-393.826	-380.348	66.224
400	53.806	111.525	98.011	5.406	-411.235	-372.297	48.617
500	55.250	123.669	101.968	10.850	-410.744	-362.615	37.882
600	56.358	133.837	106.456	16.429	-410.065	-353.050	30.736
700	58.084	142.647	111.010	22.146	-409.212	-343.612	25.641
800	60.417	150.546	115.466	28.064	-408.148	-334.311	21.828
900	63.687	157.840	119.773	34.260	-406.816	-325.158	18.872
1000	68.011	164.764	123.928	40.836	-405.141	-316.171	16.515
1007.000	68.367	165.240	124.214	41.313	CRYSTAL <--> LIQUID
1007.000	69.873	190.585	124.214	66.835	TRANSITION
1100	69.873	196.757	130.090	73.333	-456.553	-305.119	14.489
1200	69.873	202.836	135.902	80.321	-453.541	-291.485	12.688
1300	69.873	208.429	141.269	87.308	-450.532	-278.103	11.174
1400	69.873	213.607	146.254	94.295	-447.529	-264.951	9.885
1500	69.873	218.428	150.906	101.283	-444.531	-252.015	8.776
1600	69.873	222.938	155.269	108.270	-441.539	-239.278	7.812
1700	69.873	227.174	159.375	115.257	-438.554	-226.728	6.967
1800	69.873	231.167	163.254	122.244	-435.579	-214.354	6.220
1900	69.873	234.945	166.929	129.232	-432.615	-202.144	5.557
2000	69.873	238.529	170.420	136.219	-429.665	-190.091	4.965
2100	69.873	241.938	173.745	143.206	-426.731	-178.184	4.432
2200	69.873	245.189	176.919	150.194	-423.816	-166.417	3.951
2300	69.873	248.295	179.955	157.181	-420.923	-154.782	3.515
2400	69.873	251.269	182.865	164.168	-418.055	-143.272	3.118
2500	69.873	254.121	185.659	171.155	-415.215	-131.881	2.756

File: janaf/Br-021.txt
Lithium Bromide (LiBr)	Br1Li1(cr,l)
T(K)	Cp	S	-[G-H(Tr)]/T	H-H(Tr)	delta-f H	delta-f G	log Kf
298.15	48.919	74.057	74.057	0.	-350.912	-341.630	59.852
300	48.995	74.360	74.058	0.091	-350.937	-341.573	59.473
400	51.233	88.767	76.007	5.104	-365.764	-335.373	43.795
500	53.430	100.430	79.760	10.335	-368.312	-327.524	34.216
600	56.087	110.394	84.054	15.804	-367.686	-319.419	27.808
700	59.768	119.300	88.463	21.586	-366.698	-311.447	23.240
800	64.455	127.583	92.840	27.794	-365.263	-303.647	19.826
823.000	65.333	129.422	93.837	29.287	CRYSTAL <--> LIQUID
823.000	65.270	150.876	93.837	46.944	TRANSITION
900	65.270	156.714	98.970	51.969	-345.861	-297.701	17.278
1000	65.270	163.591	105.094	58.496	-344.107	-292.444	15.276
1100	65.270	169.812	110.700	65.023	-342.352	-287.363	13.646
1200	65.270	175.491	115.866	71.550	-340.597	-282.441	12.294
1300	65.270	180.715	120.656	78.078	-338.843	-277.666	11.157
1400	65.270	185.552	125.121	84.605	-337.086	-273.026	10.187
1500	65.270	190.056	129.301	91.132	-335.326	-268.511	9.350
1600	65.270	194.268	133.231	97.659	-333.563	-264.115	8.622
1700	65.270	198.225	136.939	104.186	-477.034	-252.652	7.763
1800	65.270	201.956	140.449	110.713	-474.514	-239.526	6.951
1900	65.270	205.485	143.780	117.240	-472.004	-226.539	6.228
2000	65.270	208.833	146.949	123.767	-469.503	-213.685	5.581

File: janaf/Br-027.txt
Sodium Bromide (NaBr)	Br1Na1(cr)
T(K)	Cp	S	-[G-H(Tr)]/T	H-H(Tr)	delta-f H	delta-f G	log Kf
0	0.	0.	INFINITE	-11.590	-354.302	-354.302	INFINITE
100	40.166	35.606	130.332	-9.473	-354.921	-353.408	184.601
200	48.744	66.818	91.420	-4.920	-355.275	-351.758	91.870
298.15	51.400	86.818	86.818	0.	-361.414	-349.267	61.190
300	51.442	87.136	86.819	0.095	-361.441	-349.192	60.800
400	53.451	102.226	88.863	5.345	-379.052	-341.804	44.635
500	54.852	114.311	92.784	10.764	-378.581	-332.542	34.740
600	56.066	124.419	97.236	16.310	-377.911	-323.394	28.154
700	57.321	133.156	101.757	21.979	-377.063	-314.372	23.459
800	58.576	140.892	106.175	27.774	-376.054	-305.484	19.946
900	59.831	147.864	110.426	33.694	-374.903	-296.730	17.222
1000	61.086	154.232	114.492	39.740	-373.631	-288.111	15.049
1020.000	61.337	155.445	115.284	40.964	CRYSTAL <--> LIQUID
1100	62.342	160.113	118.376	45.911	372.260  279.625 13.278
1200	63.597	165.592	122.085	52.208	-467.569	-268.827	11.702
1300	64.852	170.732	125.631	58.631	-465.125	-252.364	10.140
1400	66.107	175.584	129.027	65.179	-462.561	-236.093	8.809
1500	67.345	180.187	132.286	71.851	-459.877	-220.010	7.661
1600	68.618	184.573	135.418	78.649	-457.072	-204.109	6.663
1700	69.925	188.772	138.434	85.576	-454.144	-188.388	5.788
1800	71.267	192.807	141.343	92.635	-451.091	-172.843	5.016
1900	72.645	196.697	144.155	99.830	-447.910	-157.471	4.329
2000	74.057	200.459	146.876	107.165	-444.598	-142.270	3.716

File: janaf/Br-029.txt
Sodium Bromide (NaBr)	Br1Na1(cr,l)
T(K)	Cp	S	-[G-H(Tr)]/T	H-H(Tr)	delta-f H	delta-f G	log Kf
0	0.	0.	INFINITE	-11.590	-354.302	-354.302	INFINITE
100	40.166	35.606	130.332	-9.473	-354.921	-353.408	184.601
200	48.744	66.818	91.420	-4.920	-355.275	-351.758	91.870
298.15	51.400	86.818	86.818	0.	-361.414	-349.267	61.190
300	51.442	87.136	86.819	0.095	-361.441	-349.192	60.800
400	53.451	102.226	88.863	5.345	-379.052	-341.804	44.635
500	54.852	114.311	92.784	10.764	-378.581	-332.542	34.740
600	56.066	124.419	97.236	16.310	-377.911	-323.394	28.154
700	57.321	133.156	101.757	21.979	-377.063	-314.372	23.459
800	58.576	140.892	106.175	27.774	-376.054	-305.484	19.946
900	59.831	147.864	110.426	33.694	-374.903	-296.730	17.222
1000	61.086	154.232	114.492	39.740	-373.631	-288.111	15.049
1020.000	61.337	155.445	115.284	40.964	CRYSTAL <--> LIQUID
1020.000	62.342	181.041	115.284	67.072	TRANSITION
1100	62.342	185.748	120.239	72.060	-346.111	-281.675	13.376
1200	62.342	191.172	125.928	78.294	-441.483	-273.439	11.902
1300	62.342	196.162	131.141	84.528	-439.228	-259.526	10.428
1400	62.342	200.782	135.952	90.762	-436.977	-245.788	9.170
1500	62.342	205.084	140.419	96.996	-434.731	-232.210	8.086
1600	62.342	209.107	144.588	103.230	-432.490	-218.781	7.142
1700	62.342	212.886	148.496	109.465	-430.256	-205.493	6.314
1800	62.342	216.450	152.173	115.699	-428.027	-192.336	5.581
1900	62.342	219.820	155.645	121.933	-425.807	-179.303	4.929
2000	62.342	223.018	158.935	128.167	-423.596	-166.386	4.346
2100	62.342	226.060	162.059	134.401	-421.395	-153.580	3.820
2200	62.342	228.960	165.035	140.635	-419.205	-140.878	3.345
2300	62.342	231.731	167.875	146.870	-417.028	-128.276	2.913
2400	62.342	234.384	170.591	153.104	-414.864	-115.768	2.520
2500	62.342	236.929	173.194	159.338	-412.716	-103.349	2.159

File: janaf/Br-042.txt
Calcium Bromide (CaBr2)	Br2Ca1(l)
T(K)	Cp	S	-[G-H(Tr)]/T	H-H(Tr)	delta-f H	delta-f G	log Kf
298.15	75.040	147.861	147.861	0.	-662.989	-649.294	113.754
300	75.124	148.325	147.862	0.139	-663.038	-649.209	113.037
400	77.990	170.363	150.847	7.806	-692.486	-638.465	83.375
500	79.454	187.931	156.567	15.682	-691.067	-625.125	65.306
600	80.500	202.508	163.043	23.679	-689.732	-612.063	53.285
700	81.631	215.001	169.594	31.785	-688.503	-599.217	44.714
700.000	81.631	215.001	169.594	31.785	GLASS <--> LIQUID
700.000	112.968	215.001	169.594	31.785	TRANSITION
800	112.968	230.086	176.234	43.082	-685.153	-586.647	38.304
900	112.968	243.392	182.971	54.378	-681.146	-574.578	33.348
1000	112.968	255.294	189.619	65.675	-677.444	-562.938	29.405
1100	112.968	266.061	196.087	76.972	-674.053	-551.654	26.196
1200	112.968	275.891	202.333	88.269	-678.708	-540.043	23.507
1300	112.968	284.933	208.344	99.566	-674.712	-528.650	21.241
1400	112.968	293.305	214.117	110.862	-670.724	-517.564	19.311
1500	112.968	301.099	219.659	122.159	-666.746	-506.763	17.647
1600	112.968	308.389	224.979	133.456	-662.779	-496.226	16.200
1700	112.968	315.238	230.089	144.753	-658.823	-485.938	14.931
1800	112.968	321.695	235.001	156.050	-803.554	-473.671	13.746
1900	112.968	327.803	239.726	167.346	-798.212	-455.490	12.522
2000	112.968	333.598	244.276	178.643	-792.893	-437.590	11.429
2100	112.968	339.109	248.662	189.940	-787.600	-419.955	10.446
2200	112.968	344.365	252.893	201.237	-782.338	-402.572	9.558
2300	112.968	349.386	256.980	212.534	-777.112	-385.427	8.753
2400	112.968	354.194	260.931	223.830	-771.927	-368.508	8.020
2500	112.968	358.806	264.755	235.127	-766.790	-351.805	7.351

File: janaf/Br-043.txt
Calcium Bromide (CaBr2)	Br2Ca1(cr,l)
T(K)	Cp	S	-[G-H(Tr)]/T	H-H(Tr)	delta-f H	delta-f G	log Kf
298.15	75.040	129.704	129.704	0.	-683.247	-664.139	116.354
300	75.124	130.168	129.705	0.139	-683.296	-664.020	115.616
400	77.990	152.206	132.691	7.806	-712.744	-651.460	85.072
500	79.454	169.774	138.410	15.682	-711.325	-636.304	66.474
600	80.500	184.352	144.887	23.679	-709.990	-621.427	54.100
700	81.630	196.836	151.437	31.780	-708.767	-606.765	45.277
800	83.471	207.851	157.813	40.030	-708.463	-592.168	38.665
900	85.856	217.816	163.935	48.493	-707.289	-577.703	33.529
1000	88.617	227.004	169.788	57.216	-706.160	-563.365	29.427
1015.000	89.036	228.327	170.643	58.549	CRYSTAL <--> LIQUID
1015.000	112.968	256.976	170.643	87.628	TRANSITION
1100	112.968	266.061	177.670	97.230	-674.053	-551.654	26.196
1200	112.968	275.891	185.452	108.527	-678.708	-540.043	23.507
1300	112.968	284.933	192.761	119.824	-674.712	-528.650	21.241
1400	112.968	293.305	199.647	131.120	-670.724	-517.564	19.311
1500	112.968	301.099	206.154	142.417	-666.746	-506.763	17.647
1600	112.968	308.389	212.318	153.714	-662.779	-496.226	16.200
1700	112.968	315.238	218.173	165.011	-658.823	-485.938	14.931
1800	112.968	321.695	223.747	176.308	-803.554	-473.671	13.746
1900	112.968	327.803	229.064	187.604	-798.212	-455.490	12.522
2000	112.968	333.598	234.147	198.901	-792.893	-437.590	11.429
2100	112.968	339.109	239.015	210.198	-787.600	-419.955	10.446
2200	112.968	344.365	243.685	221.495	-782.338	-402.572	9.558
2300	112.968	349.386	248.172	232.792	-777.112	-385.427	8.753
2400	112.968	354.194	252.491	244.088	-771.927	-368.508	8.020
2500	112.968	358.806	256.652	255.385	-766.790	-351.805	7.351

File: janaf/Br-057.txt
Magnesium Bromide (MgBr2)	Br2Mg1(cr)
T(K)	Cp	S	-[G-H(Tr)]/T	H-H(Tr)	delta-f H	delta-f G	log Kf
298.15	73.161	117.152	117.152	0.	-524.255	-504.063	88.310
300	73.387	117.605	117.153	0.136	-524.306	-503.937	87.743
400	77.278	139.284	120.083	7.681	-553.796	-491.005	64.119
500	79.743	156.808	125.731	15.538	-552.296	-475.479	49.673
600	81.429	171.498	132.168	23.598	-550.723	-460.263	40.069
700	82.969	184.165	138.712	31.818	-549.114	-445.313	33.230
800	84.554	195.346	145.106	40.193	-547.480	-430.595	28.115
900	86.270	205.403	151.256	48.733	-545.822	-416.084	24.149
1000	88.136	214.586	157.136	57.450	-552.735	-401.046	20.948
1100	90.144	223.079	162.749	66.363	-551.036	-385.957	18.328
1200	92.257	231.013	168.111	75.483	-549.140	-371.032	16.151
1300	94.433	238.484	173.240	84.817	-547.036	-356.274	14.315
1400	96.567	245.560	178.155	94.367	-672.136	-338.518	12.630
1500	98.701	252.295	182.875	104.131	-668.270	-314.822	10.963

File: janaf/Br-062.txt
Molybdenum Bromide (MoBr2)	Br2Mo1(cr)
T(K)	Cp	S	-[G-H(Tr)]/T	H-H(Tr)	delta-f H	delta-f G	log Kf
298.15	79.684	124.683	124.683	0.	-202.924	-186.189	32.620
300	79.705	125.176	124.685	0.147	-202.961	-186.085	32.400
400	80.751	148.249	127.824	8.170	-231.874	-174.412	22.776
500	81.797	166.381	133.785	16.298	-229.986	-160.265	16.743
600	82.843	181.387	140.504	24.530	-228.091	-146.499	12.754
700	83.889	194.235	147.284	32.866	-226.165	-133.052	9.928
800	84.935	205.506	153.871	41.308	-224.197	-119.884	7.828
900	85.981	215.570	160.177	49.853	-222.182	-106.965	6.208
1000	87.027	224.683	166.179	58.504	-220.118	-94.273	4.924
1100	88.073	233.027	171.882	67.259	-218.009	-81.790	3.884
1200	89.119	240.735	177.303	76.118	-215.860	-69.501	3.025
1300	90.165	247.909	182.461	85.083	-213.677	-57.393	2.306
1400	91.211	254.630	187.379	94.152	-211.468	-45.454	1.696
1500	92.257	260.958	192.075	103.325	-209.238	-33.674	1.173
1600	93.303	266.946	196.569	112.603	-206.997	-22.043	0.720
1700	94.349	272.634	200.878	121.986	-204.750	-10.552	0.324
1800	95.395	278.056	205.016	131.473	-202.508	0.807	-0.023

File: janaf/Br-064.txt
Sodium Bromide ((NaBr)2)	Br2Na2(g)
T(K)	Cp	S	-[G-H(Tr)]/T	H-H(Tr)	delta-f H	delta-f G	log Kf
0	0.	0.	INFINITE	-19.383	-468.328	-468.328	INFINITE
100	63.244	268.362	417.381	-14.902	-469.320	-486.008	253.865
200	76.762	317.552	356.196	-7.729	-471.959	-501.707	131.032
250	78.921	334.937	350.262	-3.831	-473.526	-508.967	106.343
298.15	80.121	348.949	348.949	0.	-486.348	-514.324	90.108
300	80.157	349.445	348.950	0.148	-486.444	-514.498	89.582
350	80.925	361.863	349.929	4.177	-517.971	-517.428	77.222
400	81.432	372.704	352.113	8.236	-524.079	-516.883	67.498
450	81.785	382.317	354.945	12.317	-524.965	-515.930	59.888
500	82.039	390.948	358.121	16.413	-525.797	-514.881	53.789
600	82.373	405.937	364.879	24.635	-527.326	-512.551	44.622
700	82.576	418.652	371.675	32.884	-528.721	-509.977	38.055
800	82.708	429.687	378.252	41.148	-530.027	-507.210	33.117
900	82.799	439.435	384.519	49.424	-531.290	-504.281	29.268
1000	82.865	448.162	390.455	57.707	-532.555	-501.213	26.181
1100	82.913	456.062	396.066	65.996	-533.866	-498.016	23.649
1200	82.950	463.278	401.370	74.289	-728.786	-489.816	21.321
1300	82.978	469.919	406.391	82.586	-728.447	-469.916	18.881
1400	83.001	476.069	411.151	90.885	-728.114	-450.041	16.791
1500	83.020	481.796	415.672	99.186	-727.790	-430.190	14.981
1600	83.035	487.155	419.974	107.489	-727.473	-410.361	13.397
1700	83.047	492.189	424.076	115.793	-727.168	-390.550	12.000
1800	83.058	496.936	427.993	124.098	-726.875	-370.758	10.759
1900	83.066	501.427	431.741	132.404	-726.596	-350.981	9.649
2000	83.074	505.688	435.332	140.711	-726.335	-331.219	8.651
2100	83.081	509.741	438.780	149.019	-726.093	-311.469	7.747
2200	83.086	513.607	442.094	157.327	-725.873	-291.730	6.927
2300	83.091	517.300	445.284	165.636	-725.679	-272.001	6.177
2400	83.095	520.836	448.359	173.946	-725.511	-252.280	5.491
2500	83.099	524.229	451.326	182.255	-725.372	-232.565	4.859
2600	83.103	527.488	454.193	190.565	-725.265	-212.855	4.276
2700	83.106	530.624	456.967	198.876	-725.190	-193.148	3.737
2800	83.108	533.647	459.651	207.187	-725.150	-173.444	3.236
2900	83.111	536.563	462.254	215.498	-725.145	-153.740	2.769
3000	83.113	539.381	464.778	223.809	-725.176	-134.036	2.334
3100	83.115	542.106	467.229	232.120	-725.246	-114.330	1.926
3200	83.117	544.745	469.610	240.432	-725.353	-94.622	1.545
3300	83.118	547.302	471.926	248.743	-725.499	-74.909	1.186
3400	83.120	549.784	474.179	257.055	-725.685	-55.192	0.848
3500	83.121	552.193	476.374	265.367	-725.912	-35.468	0.529
3600	83.122	554.535	478.513	273.680	-726.182	-15.737	0.228
3700	83.124	556.812	480.598	281.992	-726.495	4.001	-0.056
3800	83.125	559.029	482.633	290.304	-726.855	23.749	-0.326
3900	83.126	561.188	484.620	298.617	-727.262	43.507	-0.583
4000	83.127	563.293	486.561	306.929	-727.719	63.276	-0.826
4100	83.127	565.346	488.457	315.242	-728.229	83.057	-1.058
4200	83.128	567.349	490.312	323.555	-728.791	102.851	-1.279
4300	83.129	569.305	492.126	331.868	-729.417	122.659	-1.490
4400	83.130	571.216	493.902	340.181	-730.022	142.476	-1.691
4500	83.130	573.084	495.641	348.494	-730.734	162.312	-1.884
4600	83.131	574.911	497.344	356.807	-731.527	182.166	-2.069
4700	83.131	576.699	499.014	365.120	-732.391	202.038	-2.245
4800	83.132	578.449	500.651	373.433	-733.329	221.929	-2.415
4900	83.132	580.163	502.256	381.746	-734.347	241.841	-2.578
5000	83.133	581.843	503.831	390.059	-735.434	261.773	-2.735
5100	83.133	583.489	505.377	398.373	-736.621	281.729	-2.885
5200	83.134	585.103	506.895	406.686	-737.902	301.708	-3.031
5300	83.134	586.687	508.385	415.000	-739.282	321.714	-3.171
5400	83.134	588.241	509.850	423.313	-740.764	341.747	-3.306
5500	83.135	589.766	511.289	431.626	-742.356	361.808	-3.436
5600	83.135	591.264	512.704	439.940	-744.060	381.899	-3.562
5700	83.135	592.736	514.095	448.253	-745.882	402.021	-3.684
5800	83.136	594.182	515.463	456.567	-747.827	422.176	-3.802
5900	83.136	595.603	516.809	464.881	-749.899	442.366	-3.916
6000	83.136	597.000	518.134	473.194	-751.786	462.556	-4.027

File: janaf/Br-068.txt
Lead Bromide (PbBr2)	Br2Pb1(g)
T(K)	Cp	S	-[G-H(Tr)]/T	H-H(Tr)	delta-f H	delta-f G	log Kf
0	0.	0.	INFINITE	-14.989	-87.992	-87.992	INFINITE
100	49.793	280.145	388.803	-10.866	-88.428	-107.375	56.087
200	55.493	316.912	344.558	-5.529	-90.518	-125.561	32.793
250	56.408	329.404	340.321	-2.729	-91.839	-134.174	28.034
298.15	56.918	339.386	339.386	0.	-104.391	-140.883	24.682
300	56.933	339.739	339.388	0.105	-104.475	-141.109	24.569
350	57.259	348.541	340.082	2.961	-135.624	-145.497	21.714
400	57.474	356.202	341.629	5.829	-135.960	-146.885	19.181
450	57.624	362.981	343.632	8.707	-136.320	-148.229	17.206
500	57.732	369.058	345.876	11.591	-136.704	-149.532	15.622
600	57.873	379.597	350.644	17.372	-137.531	-152.022	13.235
700	57.960	388.525	355.434	23.164	-143.300	-153.568	11.459
800	58.016	396.269	360.065	28.963	-144.271	-154.968	10.118
900	58.054	403.104	364.475	34.766	-145.216	-156.248	9.068
1000	58.082	409.222	368.649	40.573	-146.138	-157.425	8.223
1100	58.103	414.759	372.593	46.383	-147.036	-158.509	7.527
1200	58.118	419.816	376.321	52.194	-147.911	-159.514	6.943
1300	58.131	424.468	379.848	58.006	-148.770	-160.446	6.447
1400	58.140	428.776	383.191	63.820	-149.628	-161.312	6.019
1500	58.148	432.788	386.365	69.634	-150.497	-162.116	5.645
1600	58.154	436.541	389.385	75.449	-151.384	-162.862	5.317
1700	58.160	440.067	392.264	81.265	-152.294	-163.551	5.025
1800	58.164	443.391	395.013	87.081	-153.234	-164.187	4.765
1900	58.168	446.536	397.642	92.898	-154.206	-164.769	4.530
2000	58.171	449.520	400.162	98.715	-155.215	-165.299	4.317
2100	58.174	452.358	402.581	104.532	-333.483	-158.662	3.947
2200	58.176	455.064	404.905	110.350	-334.182	-150.321	3.569
2300	58.178	457.650	407.143	116.167	-334.991	-141.946	3.224
2400	58.180	460.126	409.299	121.985	-335.912	-133.534	2.906
2500	58.182	462.501	411.380	127.803	-336.947	-125.080	2.613
2600	58.183	464.783	413.390	133.622	-338.096	-116.584	2.342
2700	58.185	466.979	415.335	139.440	-339.354	-108.040	2.090
2800	58.186	469.095	417.217	145.258	-340.719	-99.449	1.855
2900	58.187	471.137	419.042	151.077	-342.183	-90.806	1.636
3000	58.188	473.110	420.811	156.896	-343.740	-82.112	1.430
3100	58.188	475.018	422.529	162.715	-345.382	-73.364	1.236
3200	58.189	476.865	424.198	168.534	-347.100	-64.562	1.054
3300	58.190	478.656	425.822	174.352	-348.884	-55.705	0.882
3400	58.191	480.393	427.401	180.172	-350.726	-46.793	0.719
3500	58.191	482.080	428.940	185.991	-352.614	-37.827	0.565
3600	58.192	483.719	430.439	191.810	-354.541	-28.806	0.418
3700	58.192	485.313	431.900	197.629	-356.496	-19.730	0.279
3800	58.193	486.865	433.326	203.448	-358.471	-10.603	0.146
3900	58.193	488.377	434.719	209.267	-360.459	-1.422	0.019
4000	58.193	489.850	436.079	215.087	-362.450	7.809	-0.102
4100	58.194	491.287	437.408	220.906	-364.438	17.090	-0.218
4200	58.194	492.689	438.707	226.726	-366.418	26.420	-0.329
4300	58.194	494.059	439.979	232.545	-368.382	35.796	-0.435
4400	58.195	495.397	441.223	238.364	-370.327	45.218	-0.537
4500	58.195	496.705	442.441	244.184	-372.247	54.684	-0.635
4600	58.195	497.984	443.635	250.003	-374.139	64.193	-0.729
4700	58.195	499.235	444.805	255.823	-376.000	73.742	-0.820
4800	58.196	500.460	445.951	261.643	-377.826	83.330	-0.907
4900	58.196	501.660	447.076	267.462	-379.616	92.956	-0.991
5000	58.196	502.836	448.180	273.282	-381.368	102.618	-1.072
5100	58.196	503.988	449.263	279.101	-383.081	112.315	-1.150
5200	58.196	505.119	450.326	284.921	-384.754	122.045	-1.226
5300	58.197	506.227	451.370	290.741	-386.386	131.807	-1.299
5400	58.197	507.315	452.396	296.560	-387.977	141.599	-1.370
5500	58.197	508.383	453.405	302.380	-389.527	151.421	-1.438
5600	58.197	509.431	454.396	308.200	-391.036	161.269	-1.504
5700	58.197	510.461	455.370	314.019	-392.506	171.145	-1.568
5800	58.197	511.474	456.329	319.839	-393.937	181.046	-1.630
5900	58.197	512.468	457.272	325.659	-395.328	190.972	-1.691
6000	58.198	513.447	458.200	331.479	-396.682	200.920	-1.749

File: janaf/Br-073.txt
Strontium Bromide (SrBr2)	Br2Sr1(g)
T(K)	Cp	S	-[G-H(Tr)]/T	H-H(Tr)	delta-f H	delta-f G	log Kf
0	0.	0.	INFINITE	-16.092	-392.118	-392.118	INFINITE
100	53.702	259.975	376.278	-11.630	-391.949	-409.756	214.035
200	59.338	299.377	328.945	-5.914	-393.621	-426.971	111.513
250	60.331	312.735	324.413	-2.920	-394.746	-435.188	90.928
298.15	60.896	323.413	323.413	0.	-407.103	-441.544	77.357
300	60.913	323.790	323.415	0.113	-407.180	-441.757	76.917
350	61.279	333.209	324.158	3.168	-438.128	-445.818	66.535
400	61.523	341.409	325.813	6.239	-438.263	-446.908	58.360
450	61.693	348.666	327.957	9.319	-438.425	-447.979	52.000
500	61.817	355.173	330.358	12.407	-438.614	-449.031	46.910
600	61.979	366.459	335.463	18.598	-439.073	-451.073	39.269
700	62.079	376.021	340.591	24.801	-439.642	-453.029	33.805
800	62.144	384.315	345.550	31.012	-440.323	-454.897	29.702
900	62.188	391.637	350.272	37.229	-441.744	-456.600	26.500
1000	62.220	398.191	354.742	43.449	-442.331	-458.220	23.935
1100	62.244	404.123	358.965	49.673	-450.827	-459.414	21.816
1200	62.262	409.539	362.958	55.898	-452.340	-460.128	20.029
1300	62.276	414.523	366.735	62.125	-453.860	-460.715	18.512
1400	62.288	419.139	370.315	68.353	-455.388	-461.185	17.207
1500	62.297	423.437	373.715	74.583	-456.923	-461.546	16.072
1600	62.304	427.458	376.950	80.813	-458.469	-461.804	15.076
1700	62.310	431.235	380.033	87.043	-596.940	-460.785	14.158
1800	62.315	434.797	382.977	93.275	-596.648	-452.784	13.139
1900	62.320	438.166	385.794	99.506	-596.377	-444.799	12.228
2000	62.323	441.363	388.493	105.739	-596.130	-436.828	11.409
2100	62.327	444.404	391.084	111.971	-595.913	-428.868	10.668
2200	62.329	447.303	393.574	118.204	-595.732	-420.918	9.994
2300	62.332	450.074	395.971	124.437	-595.595	-412.976	9.379
2400	62.334	452.727	398.281	130.670	-595.508	-405.038	8.815
2500	62.336	455.271	400.510	136.904	-595.480	-397.102	8.297
2600	62.338	457.716	402.663	143.137	-595.520	-389.167	7.818
2700	62.339	460.069	404.746	149.371	-595.635	-381.228	7.375
2800	62.340	462.336	406.763	155.605	-595.834	-373.284	6.964
2900	62.342	464.524	408.717	161.839	-596.125	-365.330	6.580
3000	62.343	466.637	410.613	168.074	-596.519	-357.366	6.222
3100	62.344	468.681	412.453	174.308	-597.021	-349.386	5.887
3200	62.345	470.661	414.241	180.542	-597.641	-341.388	5.573
3300	62.345	472.579	415.980	186.777	-598.385	-333.369	5.277
3400	62.346	474.440	417.672	193.011	-599.259	-325.326	4.998
3500	62.347	476.248	419.320	199.246	-600.270	-317.254	4.735
3600	62.347	478.004	420.926	205.481	-601.423	-309.152	4.486
3700	62.348	479.712	422.492	211.715	-602.720	-301.016	4.250
3800	62.348	481.375	424.020	217.950	-604.165	-292.843	4.025
3900	62.349	482.994	425.511	224.185	-605.759	-284.630	3.812
4000	62.349	484.573	426.968	230.420	-607.504	-276.374	3.609
4100	62.350	486.113	428.392	236.655	-609.398	-268.072	3.415
4200	62.350	487.615	429.784	242.890	-611.437	-259.723	3.230
4300	62.351	489.082	431.146	249.125	-613.623	-251.324	3.053
4400	62.351	490.516	432.479	255.360	-615.951	-242.871	2.883
4500	62.351	491.917	433.785	261.595	-618.416	-234.365	2.720
4600	62.352	493.287	435.063	267.830	-620.948	-225.807	2.564
4700	62.352	494.628	436.316	274.066	-623.651	-217.188	2.414
4800	62.352	495.941	437.545	280.301	-626.467	-208.510	2.269
4900	62.352	497.227	438.750	286.536	-629.391	-199.773	2.130
5000	62.353	498.486	439.932	292.771	-632.409	-190.975	1.995
5100	62.353	499.721	441.092	299.006	-635.497	-182.118	1.865
5200	62.353	500.932	442.231	305.242	-638.685	-173.197	1.740
5300	62.353	502.120	443.350	311.477	-641.944	-164.214	1.618
5400	62.353	503.285	444.449	317.712	-645.266	-155.169	1.501
5500	62.353	504.429	445.530	323.948	-648.643	-146.063	1.387
5600	62.354	505.553	446.591	330.183	-652.065	-136.894	1.277
5700	62.354	506.656	447.636	336.418	-655.524	-127.664	1.170
5800	62.354	507.741	448.662	342.654	-659.013	-118.373	1.066
5900	62.354	508.807	449.673	348.889	-662.314	-109.045	0.965
6000	62.354	509.855	450.667	355.125	-665.808	-99.639	0.867

File: janaf/Br-074.txt
Titanium Bromide (TiBr2)	Br2Ti1(cr)
T(K)	Cp	S	-[G-H(Tr)]/T	H-H(Tr)	delta-f H	delta-f G	log Kf
298.15	78.688	108.366	108.366	0.	-405.430	-383.188	67.133
300	78.709	108.852	108.367	0.146	-405.471	-383.050	66.695
400	79.856	131.653	111.468	8.074	-434.636	-369.491	48.251
500	81.002	149.595	117.362	16.117	-433.025	-353.391	36.919
600	82.149	164.465	124.008	24.274	-431.412	-337.615	29.392
700	83.295	177.214	130.719	32.546	-429.767	-322.112	24.036
800	84.441	188.412	137.245	40.933	-428.057	-306.849	20.035
900	85.588	198.424	143.496	49.435	-426.311	-291.802	16.936
1000	86.734	207.501	149.450	58.051	-424.590	-276.950	14.466
1100	87.881	215.821	155.110	66.782	-422.957	-262.266	12.454
1200	89.027	223.517	160.494	75.627	-425.398	-247.606	10.778
1300	90.174	230.688	165.621	84.587	-423.219	-232.878	9.357
1400	91.320	237.413	170.511	93.662	-421.013	-218.319	8.146
1500	92.466	243.752	175.185	102.851	-418.793	-203.919	7.101

File: janaf/Br-089.txt
Zirconium Bromide (ZrBr3)	Br3Zr1(cr)
T(K)	Cp	S	-[G-H(Tr)]/T	H-H(Tr)	delta-f H	delta-f G	log Kf
0	0.	0.	INFINITE	-22.372	-616.078	-616.078	INFINITE
100	74.421	74.693	255.609	-18.092	-616.874	-614.861	321.170
200	93.232	133.499	180.987	-9.498	-617.825	-612.489	159.966
298.15	99.483	172.054	172.054	0.	-635.968	-607.607	106.450
300	99.562	172.670	172.056	0.184	-636.040	-607.430	105.763
400	102.508	201.756	176.002	10.302	-680.202	-588.696	76.876
500	103.763	224.773	183.535	20.619	-678.047	-566.068	59.137
600	104.600	243.771	192.037	31.040	-675.896	-543.874	47.348
700	105.018	259.927	200.611	41.521	-673.790	-522.038	38.955
800	105.437	273.978	208.922	52.044	-671.745	-500.500	32.679
900	105.855	286.422	216.855	62.610	-669.773	-479.213	27.813
1000	106.064	297.587	224.380	73.207	-667.892	-458.142	23.931
1100	106.148	307.700	231.502	83.818	-666.128	-437.253	20.763
1200	106.232	316.940	238.242	94.437	-668.199	-416.298	18.121
1300	106.315	325.447	244.628	105.065	-666.140	-395.390	15.887
1400	106.357	333.327	250.685	115.698	-664.132	-374.639	13.978
1500	106.399	340.666	256.442	126.336	-662.185	-354.029	12.328
1600	106.441	347.534	261.923	136.978	-660.314	-333.547	10.889
1700	106.483	353.989	267.151	147.624	-658.530	-313.179	9.623
1800	106.525	360.076	272.146	158.275	-656.846	-292.913	8.500
1900	106.566	365.837	276.927	168.929	-655.276	-272.738	7.498
2000	106.608	371.304	281.510	179.588	-653.832	-252.642	6.598

File: janaf/Br-093.txt
Molybdenum Bromide (MoBr4)	Br4Mo1(cr)
T(K)	Cp	S	-[G-H(Tr)]/T	H-H(Tr)	delta-f H	delta-f G	log Kf
298.15	133.051	209.200	209.200	0.	-304.177	-267.261	46.823
300	133.093	210.023	209.203	0.246	-304.255	-267.031	46.494
400	135.143	248.601	214.449	13.661	-362.256	-242.498	31.667
500	136.817	278.930	224.418	27.256	-358.593	-212.982	22.250
600	138.909	304.061	235.656	41.043	-354.861	-184.208	16.037
700	140.844	325.621	247.004	55.032	-351.022	-156.068	11.646
800	142.674	344.549	258.038	69.208	-347.071	-128.486	8.389
900	144.400	361.454	268.606	83.563	-343.011	-101.405	5.885
1000	146.022	376.753	278.668	98.085	-338.850	-74.782	3.906

File: janaf/Br-098.txt
Titanium Bromide (TiBr4)	Br4Ti1(cr)
T(K)	Cp	S	-[G-H(Tr)]/T	H-H(Tr)	delta-f H	delta-f G	log Kf
0	0.	0.	INFINITE	-28.556	-592.684	-592.684	INFINITE
100	94.098	120.922	349.954	-22.903	-593.178	-593.675	310.104
200	117.273	194.146	255.191	-12.209	-594.203	-593.819	155.090
298.15	131.503	243.622	243.622	0.	-617.977	-590.681	103.485
300	131.815	244.436	243.624	0.244	-618.060	-590.512	102.817
311.400	133.779	249.388	243.745	1.757	CRYSTAL <--> LIQUID
400	133.779	282.886	248.860	13.611	676.266  569.177 74.327
500	133.779	312.738	258.761	26.989	-673.012	-542.785	56.704
600	133.779	337.129	269.852	40.366	-669.899	-517.034	45.012
700	133.779	357.751	280.974	53.744	-666.885	-491.796	36.698
800	133.779	375.615	291.712	67.122	-663.937	-466.985	30.491
900	133.779	391.372	301.927	80.500	-661.078	-442.539	25.684
1000	133.779	405.467	311.589	93.878	-658.370	-418.404	21.855
1100	133.779	418.218	320.712	107.256	-655.873	-394.530	18.735
1200	133.779	429.858	329.329	120.634	-657.574	-370.753	16.138
1300	133.779	440.566	337.480	134.012	-654.777	-346.966	13.941
1400	133.779	450.480	345.202	147.390	-652.077	-323.390	12.066
1500	133.779	459.710	352.531	160.768	-649.487	-300.004	10.447
