Repository: dzesmin/TEA

############################# BEGIN FRONTMATTER ################################

#                                                                              #

#   TEA - calculates Thermochemical Equilibrium Abundances of chemical species #

#                                                                              #

#   TEA is part of the PhD dissertation work of Dr. Jasmina                    #

#   Blecic, who developed it with coding assistance from                       #

#   undergraduate M. Oliver Bowman and under the advice of                     #

File: janaf/Br-102.txt
Zirconium Bromide (ZrBr4)	Br4Zr1(cr)
T(K)	Cp	S	-[G-H(Tr)]/T	H-H(Tr)	delta-f H	delta-f G	log Kf
0	0.	0.	INFINITE	-28.162	-734.298	-734.298	INFINITE
100	93.625	103.324	328.883	-22.556	-735.164	-733.321	383.048
200	116.077	176.515	235.865	-11.870	-736.473	-730.998	190.917
298.15	124.805	224.689	224.689	0.	-760.651	-725.293	127.068
300	124.917	225.462	224.692	0.231	-760.747	-725.073	126.246
400	129.286	262.045	229.650	12.958	-819.539	-700.929	91.532
500	131.629	291.157	239.139	26.009	-816.496	-671.627	70.164
600	133.344	315.313	249.879	39.260	-813.375	-642.945	55.973
700	134.725	335.974	260.738	52.666	-810.213	-614.789	45.876
800	135.896	354.041	271.295	66.197	-807.037	-587.089	38.333
900	137.068	370.115	281.398	79.845	-803.864	-559.786	32.489
1000	138.239	384.617	291.007	93.610	-800.703	-532.835	27.832

File: janaf/Br-112.txt
Tungsten Bromide (WBr6)	Br6W1(cr)
T(K)	Cp	S	-[G-H(Tr)]/T	H-H(Tr)	delta-f H	delta-f G	log Kf
298.15	181.385	313.800	313.800	0.	-343.088	-290.769	50.942
300	181.586	314.923	313.803	0.336	-343.217	-290.444	50.571
400	192.464	368.651	321.056	19.038	-430.418	-254.610	33.249
500	203.342	412.767	335.110	38.829	-424.217	-211.356	22.080
600	214.221	450.802	351.291	59.707	-417.055	-169.440	14.751
700	225.099	484.642	367.966	81.673	-408.905	-128.801	9.611
800	235.978	515.410	384.501	104.727	-399.754	-89.399	5.837
900	246.856	543.832	400.645	128.868	-389.593	-51.204	2.972
1000	257.734	570.404	416.306	154.098	-378.419	-14.195	0.741

File: janaf/Ca-029.txt
Calcium Oxide (CaO)	Ca1O1(cr,l)
T(K)	Cp	S	-[G-H(Tr)]/T	H-H(Tr)	delta-f H	delta-f G	log Kf
0	0.	0.	INFINITE	-6.749	-631.760	-631.760	INFINITE
100	14.715	6.222	69.166	-6.294	-633.739	-624.099	325.996
200	33.677	23.041	41.825	-3.757	-634.925	-613.887	160.331
298.15	42.120	38.212	38.212	0.	-635.089	-603.501	105.731
300	42.242	38.473	38.213	0.078	-635.086	-603.305	105.045
400	46.626	51.300	39.932	4.547	-634.738	-592.755	77.406
500	48.982	61.980	43.305	9.338	-634.242	-582.316	60.834
600	50.480	71.052	47.193	14.315	-633.787	-571.975	49.795
700	51.555	78.917	51.175	19.419	-633.449	-561.701	41.915
800	52.400	85.858	55.085	24.618	-634.112	-551.362	36.000
900	53.112	92.072	58.856	29.894	-634.064	-541.024	31.400
1000	53.735	97.700	62.463	35.237	-634.273	-530.677	27.720
1100	54.300	102.849	65.904	40.639	-634.749	-520.297	24.707
1200	54.831	107.596	69.183	46.096	-643.226	-509.239	22.167
1300	55.329	112.005	72.309	51.604	-643.009	-498.082	20.013
1400	55.810	116.123	75.293	57.161	-642.759	-486.943	18.168
1500	56.275	119.989	78.146	62.766	-642.475	-475.823	16.570
1600	56.727	123.636	80.876	68.416	-642.159	-464.723	15.172
1700	57.174	127.088	83.494	74.111	-641.810	-453.644	13.939
1800	57.609	130.369	86.007	79.850	-790.102	-440.375	12.779
1900	58.045	133.495	88.425	85.633	-788.275	-420.996	11.574
2000	58.471	136.483	90.754	91.459	-786.423	-401.713	10.492
2100	58.894	139.346	93.000	97.327	-784.547	-382.523	9.515
2200	59.317	142.096	95.170	103.238	-782.651	-363.423	8.629
2300	59.735	144.742	97.268	109.190	-780.739	-344.411	7.822
2400	60.149	147.293	99.299	115.184	-778.816	-325.481	7.084
2500	60.563	149.757	101.269	121.220	-776.887	-306.632	6.407
2600	60.978	152.140	103.180	127.297	-774.958	-287.860	5.783
2700	61.388	154.449	105.036	133.415	-773.036	-269.161	5.207
2800	61.798	156.689	106.841	139.575	-771.126	-250.534	4.674
2900	62.208	158.865	108.597	145.775	-769.238	-231.976	4.178
3000	62.618	160.981	110.308	152.016	-767.378	-213.481	3.717
3100	63.024	163.040	111.976	158.298	-765.554	-195.048	3.287
3200	63.434	165.048	113.604	164.621	-763.774	-176.673	2.884
3200.000	63.434	165.048	113.604	164.621	CRYSTAL <--> LIQUID
+	
3200.000	62.760	189.890	113.604	244.117	TRANSITION
3300	62.760	191.821	115.945	250.393	-682.638	-160.836	2.546
3400	62.760	193.695	118.204	256.669	-681.099	-145.047	2.228
3500	62.760	195.514	120.387	262.945	-679.668	-129.302	1.930
3600	62.760	197.282	122.499	269.221	-678.352	-113.596	1.648
3700	62.760	199.002	124.543	275.497	-677.158	-97.925	1.382
3800	62.760	200.676	126.525	281.773	-676.092	-82.285	1.131
3900	62.760	202.306	128.447	288.049	-675.160	-66.670	0.893
4000	62.760	203.895	130.313	294.325	-674.364	-51.079	0.667
4100	62.760	205.444	132.127	300.601	-673.711	-35.505	0.452
4200	62.760	206.957	133.891	306.877	-673.202	-19.946	0.248
4300	62.760	208.434	135.607	313.153	-672.840	-4.396	0.053
4400	62.760	209.876	137.279	319.429	-672.622	11.146	-0.132
4500	62.760	211.287	138.908	325.705	-672.538	26.684	-0.310

File: janaf/Na-016.txt
Sodium Silicate (Na2SiO3)	Na2O3Si1(cr)
T(K)	Cp	S	-[G-H(Tr)]/T	H-H(Tr)	delta-f H	delta-f G	log Kf
0	0.	0.	INFINITE	-18.913	-1551.203	-1551.203	INFINITE
100	48.308	25.568	196.995	-17.143	-1556.736	-1528.150	798.224
200	89.743	73.542	123.451	-9.982	-1560.031	-1498.083	391.259
298.15	111.880	113.847	113.847	0.	-1561.427	-1467.330	257.070
300	112.395	114.540	113.849	0.207	-1561.442	-1466.746	255.383
400	127.779	149.118	118.459	12.264	-1567.208	-1434.679	187.350
500	138.716	178.865	127.635	25.615	-1566.925	-1401.558	146.420
600	147.114	204.926	138.390	39.922	-1565.766	-1368.581	119.146
700	153.946	228.133	149.583	54.985	-1563.937	-1335.853	99.683
800	159.749	249.078	160.732	70.677	-1561.578	-1303.425	85.105
900	164.841	268.193	171.625	86.911	-1558.788	-1271.319	73.785
1000	169.423	285.801	182.174	103.628	-1555.650	-1239.544	64.747
1100	173.628	302.149	192.346	120.783	-1552.231	-1208.096	57.368
1200	177.540	317.425	202.140	138.343	-1742.114	-1172.091	51.020
1300	181.230	331.783	211.566	156.283	-1736.446	-1124.817	45.196
1362.000	183.407	340.278	217.233	167.587	CRYSTAL <--> LIQUID
1400	184.736	345.343	220.641	174.582	1730.507  1077.989 40.220
1500	188.100	358.203	229.387	193.224	-1724.308	-1031.596	35.923
1600	191.347	370.441	237.824	212.187	-1717.869	-985.624	32.177
1700	195.748	382.186	245.972	231.564	-1761.273	-939.617	28.871
1800	197.560	393.420	253.854	251.219	-1754.069	-891.492	25.870
1900	200.556	404.182	261.485	271.125	-1746.650	-843.772	23.197
2000	203.489	414.544	268.880	291.328	-1738.971	-796.449	20.801
2100	206.376	424.543	276.056	311.822	-1731.037	-749.517	18.643
2200	209.213	434.209	283.026	332.601	-1722.854	-702.968	16.691
2300	212.016	443.571	289.804	353.663	-1714.427	-656.798	14.916
2400	214.781	452.653	296.401	375.003	-1705.760	-611.000	13.298
2500	217.518	461.476	302.829	396.618	-1696.857	-565.567	11.817

File: janaf/Na-021.txt
Sodium Sulfate, III (Na2SO4)	Na2O4S1(cr)
T(K)	Cp	S	-[G-H(Tr)]/T	H-H(Tr)	delta-f H	delta-f G	log Kf
0	0.	0.	INFINITE	-23.527	-1373.708	-1373.708	INFINITE
100	68.216	47.861	252.668	-20.481	-1379.841	-1343.950	702.008
200	105.621	108.169	165.992	-11.565	-1383.300	-1306.534	341.232
298.15	129.168	154.908	154.908	0.	-1384.854	-1268.471	222.231
300	129.570	155.709	154.911	0.239	-1384.870	-1267.748	220.735
400	150.143	195.743	160.231	14.205	-1392.687	-1228.129	160.377
500	173.167	231.587	170.966	30.311	-1392.829	-1186.938	123.999
600	200.091	265.539	183.916	48.973	-1390.103	-1145.967	99.765
700	227.011	298.405	197.935	70.329	-1384.508	-1105.681	82.507
800	253.935	330.475	212.505	94.376	-1376.164	-1066.386	69.628
900	280.859	361.939	227.366	121.116	-1418.266	-1027.217	59.618
1000	307.779	392.924	242.376	150.548	-1403.389	-984.542	51.427

File: janaf/O-037.txt
Silicon Oxide, Quartz (SiO2)	O2Si1(cr)
T(K)	Cp	S	-[G-H(Tr)]/T	H-H(Tr)	delta-f H	delta-f G	log Kf
0	0.000	0.000	INFINITE	-6.916	-905.872	-905.872	INFINITE
100	15.686	9.694	72.496	-6.280	-908.406	-891.662	465.756
200	32.639	26.087	45.187	-3.820	-910.036	-874.223	228.324
298.15	44.589	41.463	41.463	0.000	-910.857	-856.443	150.045
300	44.769	41.740	41.464	0.083	-910.866	-856.106	149.061
400	53.430	55.874	43.333	5.017	-911.024	-837.812	109.407
500	59.643	68.499	47.127	10.686	-910.692	-819.539	85.617
600	64.417	79.808	51.648	16.896	-910.017	-801.368	69.765
700	68.768	90.063	56.414	23.554	-909.062	-783.331	58.453
800	73.701	99.555	61.220	30.668	-907.794	-765.452	49.979
847.000	76.509	103.840	63.467	34.196	I <--> II
847.000	67.417	104.700	63.467	34.924	TRANSITION
900	67.948	108.807	66.017	38.512	-905.918	-747.785	43.400
1000	68.952	116.018	70.662	45.357	-905.145	-730.256	38.145
1100	69.956	122.637	75.090	52.302	-904.365	-712.805	33.848
1200	70.961	128.767	79.311	59.348	-903.567	-695.426	30.271
1300	71.965	134.487	83.338	66.494	-902.744	-678.114	27.247
1400	72.969	139.857	87.185	73.741	-901.893	-660.866	24.657
1500	73.973	144.925	90.867	81.088	-901.011	-643.681	22.415
1600	74.977	149.731	94.397	88.535	-900.097	-626.555	20.455
1696.000	75.940	154.128	97.654	95.779	II <--> LIQUID
1700	75.981	154.307	97.787	96.083	949.326  609.041 18.714
1800	76.986	158.678	101.050	103.732	-948.113	-589.059	17.094
1900	77.990	162.868	104.194	111.480	-946.823	-569.146	15.647
2000	78.994	166.894	107.229	119.330	-945.456	-549.303	14.346

File: janaf/O-045.txt
Titanium Oxide (TiO2)	O2Ti1(cr,l)
T(K)	Cp	S	-[G-H(Tr)]/T	H-H(Tr)	delta-f H	delta-f G	log Kf
0	0.000	0.000	INFINITE	-8.636	-939.870	-939.870	INFINITE
100	18.502	10.142	89.638	-7.950	-942.649	-925.506	483.435
200	42.012	30.807	54.969	-4.833	-944.360	-907.579	237.035
298.15	55.103	50.292	50.292	0.000	-944.747	-889.406	155.820
500	67.203	82.201	57.077	12.562	-943.670	-852.157	89.024
600	69.931	94.712	62.331	19.429	-942.789	-833.936	72.601
700	71.764	105.638	67.754	26.519	-941.841	-815.868	60.881
800	73.078	115.311	73.106	33.764	-940.857	-797.939	52.100
900	74.057	123.977	78.285	41.122	-939.896	-780.132	45.278
1000	74.852	131.822	83.253	48.569	-939.032	-762.428	39.825
1100	75.479	138.986	87.999	56.086	-938.339	-744.803	35.368
1200	76.023	145.577	92.526	63.662	-941.807	-727.113	31.650
1300	76.525	151.683	96.844	71.290	-940.742	-709.265	28.499
1400	76.944	157.370	100.967	78.964	-939.741	-691.497	25.800
1500	77.320	162.691	104.906	86.677	-938.819	-673.798	23.464
1600	77.655	167.692	108.676	94.426	-937.992	-656.158	21.421
1700	77.990	172.410	112.287	102.209	-937.274	-638.566	19.621
1800	78.283	176.876	115.753	110.022	-936.679	-621.013	18.021
1900	78.576	181.117	119.082	117.865	-936.224	-603.489	16.591
2000	78.868	185.155	122.286	125.738	-950.606	-585.531	15.293
2100	79.161	189.010	125.372	133.640	-951.213	-567.263	14.110
2130.000	79.228	190.133	126.276	136.016	CRYSTAL <--> LIQUID
2130.000	100.416	221.563	126.276	202.960	TRANSITION
2200	100.416	224.809	129.360	209.989	-883.396	-551.188	13.087
2300	100.416	229.273	133.608	220.030	-881.909	-536.122	12.176
2400	100.416	233.547	137.683	230.072	-880.444	-521.120	11.342
2500	100.416	237.646	141.601	240.114	-879.001	-506.177	10.576
2600	100.416	241.584	145.371	250.155	-877.579	-491.293	9.870
2700	100.416	245.374	149.005	260.197	-876.179	-476.462	9.218
2800	100.416	249.026	152.512	270.238	-874.799	-461.682	8.613
2900	100.416	252.550	155.901	280.280	-873.438	-446.953	8.050
3000	100.416	255.954	159.180	290.322	-872.098	-432.269	7.526
3100	100.416	259.247	162.355	300.363	-870.775	-417.630	7.037
3200	100.416	262.435	165.433	310.405	-869.471	-403.034	6.579
3300	100.416	265.525	168.420	320.446	-868.184	-388.478	6.149
3400	100.416	268.522	171.320	330.488	-866.914	-373.960	5.745
3500	100.416	271.433	174.139	340.530	-865.660	-359.480	5.365
3600	100.416	274.262	176.881	350.571	-864.422	-345.035	5.006
3700	100.416	277.013	179.550	360.613	-1272.296	-322.836	4.558
3800	100.416	279.691	182.151	370.654	-1269.853	-297.207	4.085
3900	100.416	282.300	184.685	380.696	-1267.478	-271.642	3.638
4000	100.416	284.842	187.157	390.738	-1265.171	-246.138	3.214
