Repository: dzesmin/TEA

############################# BEGIN FRONTMATTER ################################

#                                                                              #

#   TEA - calculates Thermochemical Equilibrium Abundances of chemical species #

#                                                                              #

#   TEA is part of the PhD dissertation work of Dr. Jasmina                    #

#   Blecic, who developed it with coding assistance from                       #

#   undergraduate M. Oliver Bowman and under the advice of                     #

#   Prof. Joseph Harrington at the University of Central Florida,              #

#   Orlando, Florida, USA.                                                     #

#                                                                              #

#   Copyright © 2014-2016 University of Central Florida                        #

#                                                                              #

#   This program is reproducible-research software: you can                    #

#   redistribute it and/or modify it under the terms of the                    #

#   Prof. Joseph Harrington at the University of Central Florida,              #

#   version.                                                                   #

#                                                                              #

#   This program is distributed in the hope that it will be useful,            #

#   but WITHOUT ANY WARRANTY; without even the implied warranty of             #

#   MERCHANTABILITY or FITNESS FOR A PARTICULAR PURPOSE.  See the              #

#                                                                              #

#   You should have received a copy of the Reproducible Research               #

#   preamble explains the situation, concepts, and reasons surrounding         #

#   reproducible research, and answers some common questions.                  #

#                                                                              #

#   Space Science Fellowship Program, grant NNX12AL83H, held by                #

#   Jasmina Blecic, Principal Investigator Joseph Harrington, and the          #

#   NASA Science Mission Directorate’s Planetary Atmospheres Program,          #

#   grant NNX12AI69G.                                                          #

#                                                                              #

#                                                                              #

#   Many questions are answered in the TEA forums:                             #

#                                                                              #

#   https://physics.ucf.edu/mailman/listinfo/tea-user                          #

#   https://physics.ucf.edu/mailman/listinfo/tea-devel                         #

#                                                                              #

#   Visit our Github site:                                                     #

#                                                                              #

#   https://github.com/dzesmin/TEA/                                            #

#                                                                              #

#   Reach us directly at:                                                      #

#                                                                              #

#   Jasmina Blecic <jasmina@physics.ucf.edu>                                   #

#   Joseph Harrington <jh@physics.ucf.edu>                                     #

#                                                                              #
############################## END FRONTMATTER #################################


The Start Guide with basic instructions on how to install and run TEA
is: doc/start_guide.txt

For more detailed instructions read the TEA User Manual: doc/TEA-UserManual.pdf
For code description read: doc/TEA-CodeDescription.pdf

The TEA Theory paper is published in The Astrophysical Journal Supplement Series
and also available here: doc/TEA-TheoryPaper.pdf 

The compendium for this paper can be find on zenodo.org, entitled 
RRC-BlecicEtal-2016-ApJS-TEA, http://dx.doi.org/10.5281/zenodo.50378
 
The compendium for the arXiv version 1 of this paper, 
http://arxiv.org/abs/1505.06392, can be find
here: https://github.com/dzesmin/RRC-BlecicEtal-2015a-ApJS-TEA

Completely executed TEA examples can be find in a separate repository: 
https://github.com/dzesmin/TEA-Examples

The reproducible-reserach license and how to acknowledge TEA files are placed 
in the root directory: RR-LICENSE-0.3.txt, ACKNOWLEDGING-TEA

File: janaf/Na-014.txt
Sodium Oxide (Na2O)	Na2O1(cr,l)
T(K)	Cp	S	-[G-H(Tr)]/T	H-H(Tr)	delta-f H	delta-f G	log Kf
0	0.	0.	INFINITE	-12.399	-413.146	-413.146	INFINITE
100	32.752	16.649	128.981	-11.233	-416.111	-404.348	211.210
200	59.551	49.209	81.114	-6.381	-417.626	-391.841	102.338
298.15	69.103	75.042	75.042	0.	-417.982	-379.090	66.415
300	69.245	75.470	75.043	0.128	-417.985	-378.849	65.964
400	75.776	96.304	77.840	7.386	-423.456	-365.363	47.712
500	81.496	113.855	83.332	15.262	-423.312	-350.842	36.652
600	85.709	129.103	89.717	23.631	-422.555	-336.410	29.287
700	88.851	142.560	96.324	32.365	-421.353	-322.142	24.039
800	91.291	154.589	102.869	41.376	-419.828	-308.070	20.115
900	93.266	165.458	109.229	50.607	-418.075	-294.204	17.075
1000	94.918	175.373	115.355	60.018	-416.169	-280.541	14.654
1023.150	95.264	177.549	116.737	62.219	GAMMA <--> BETA
1023.150	95.265	179.266	116.737	63.977	TRANSITION
1100	96.353	186.205	121.351	71.340	-412.418	-267.206	12.689
1200	97.629	194.645	127.111	81.040	-603.913	-249.215	10.848
1243.150	98.140	198.103	129.516	85.264	BETA <--> ALPHA
1243.150	98.142	207.695	129.516	97.188	TRANSITION
1300	98.788	212.098	133.031	102.786	-588.116	-220.358	8.854
1400	99.860	219.459	138.945	112.719	-584.147	-192.218	7.172
1405.200	99.913	219.829	139.243	113.239	ALPHA <--> LIQUID
1405.200	104.600	253.773	139.243	160.936	TRANSITION
1500	104.600	260.601	146.700	170.853	-531.992	-167.596	5.836
1600	104.600	267.352	154.032	181.313	-527.523	-143.448	4.683
1700	104.600	273.693	160.886	191.773	-523.066	-119.580	3.674
1800	104.600	279.672	167.321	202.233	-518.622	-95.974	2.785
1900	104.600	285.328	173.384	212.693	-514.191	-72.614	1.996
2000	104.600	290.693	179.117	223.153	-509.772	-49.488	1.292
2100	104.600	295.796	184.552	233.613	-505.367	-26.582	0.661
2200	104.600	300.662	189.720	244.073	-500.976	-3.886	0.092
2300	104.600	305.312	194.646	254.533	-496.600	18.611	-0.423
2400	104.600	309.764	199.350	264.993	-492.240	40.918	-0.891
2500	104.600	314.034	203.853	275.453	-487.899	63.044	-1.317
2600	104.600	318.136	208.170	285.913	-483.576	84.996	-1.708
2700	104.600	322.084	212.316	296.373	-479.275	106.783	-2.066
2800	104.600	325.888	216.305	306.833	-474.998	128.410	-2.396
2900	104.600	329.559	220.147	317.293	-470.745	149.885	-2.700
3000	104.600	333.105	223.854	327.753	-466.522	171.214	-2.981

File: janaf/O-043.txt
Titanium Oxide, Rutile (TiO2)	O2Ti1(cr)
T(K)	Cp	S	-[G-H(Tr)]/T	H-H(Tr)	delta-f H	delta-f G	log Kf
0	0.000	0.000	INFINITE	-8.636	-939.870	-939.870	INFINITE
100	18.502	10.142	89.638	-7.950	-942.649	-925.506	483.435
200	42.012	30.807	54.969	-4.833	-944.360	-907.579	237.035
298.15	55.103	50.292	50.292	0.000	-944.747	-889.406	155.820
300	55.287	50.633	50.293	0.102	-944.746	-889.063	154.800
400	62.835	67.671	52.564	6.043	-944.390	-870.541	113.681
500	67.203	82.201	57.077	12.562	-943.670	-852.157	89.024
600	69.931	94.712	62.331	19.429	-942.789	-833.936	72.601
700	71.764	105.638	67.754	26.519	-941.841	-815.868	60.881
800	73.078	115.311	73.106	33.764	-940.857	-797.939	52.100
900	74.057	123.977	78.285	41.122	-939.896	-780.132	45.278
1000	74.852	131.822	83.253	48.569	-939.032	-762.428	39.825
1100	75.479	138.986	87.999	56.086	-938.339	-744.803	35.368
1200	76.023	145.577	92.526	63.662	-941.807	-727.113	31.650
1300	76.525	151.683	96.844	71.290	-940.742	-709.265	28.499
1400	76.944	157.370	100.967	78.964	-939.741	-691.497	25.800
1500	77.320	162.691	104.906	86.677	-938.819	-673.798	23.464
1600	77.655	167.692	108.676	94.426	-937.992	-656.158	21.421
1700	77.990	172.410	112.287	102.209	-937.274	-638.566	19.621
1800	78.283	176.876	115.753	110.022	-936.679	-621.013	18.021
1900	78.576	181.117	119.082	117.865	-936.224	-603.489	16.591
2000	78.868	185.155	122.286	125.738	-950.606	-585.531	15.293
2100	79.161	189.010	125.372	133.640	-951.213	-567.263	14.110
2130.000	79.228	190.133	126.276	136.016	CRYSTAL <--> LIQUID
2200	79.412	192.698	128.349	141.568	951.817  548.964 13.034
2300	79.663	196.234	131.224	149.522	-952.417	-530.640	12.051
2400	79.914	199.630	134.004	157.501	-953.015	-512.289	11.150
2500	80.165	202.897	136.695	165.505	-953.610	-493.913	10.320
