Repository: dzesmin/TEA

############################# BEGIN FRONTMATTER ################################

#                                                                              #

#   TEA - calculates Thermochemical Equilibrium Abundances of chemical species #

#                                                                              #

#   TEA is part of the PhD dissertation work of Dr. Jasmina                    #

#   Blecic, who developed it with coding assistance from                       #

#   undergraduate M. Oliver Bowman and under the advice of                     #

#   Prof. Joseph Harrington at the University of Central Florida,              #

#   Orlando, Florida, USA.                                                     #

#                                                                              #

#   Copyright © 2014-2016 University of Central Florida                        #

#                                                                              #

#   This program is reproducible-research software: you can                    #

#   redistribute it and/or modify it under the terms of the                    #

#   Prof. Joseph Harrington at the University of Central Florida,              #

#   version.                                                                   #

#                                                                              #

#   This program is distributed in the hope that it will be useful,            #

#   but WITHOUT ANY WARRANTY; without even the implied warranty of             #

#   MERCHANTABILITY or FITNESS FOR A PARTICULAR PURPOSE.  See the              #

#                                                                              #

#   You should have received a copy of the Reproducible Research               #

#   preamble explains the situation, concepts, and reasons surrounding         #

#   reproducible research, and answers some common questions.                  #

#                                                                              #

#   Space Science Fellowship Program, grant NNX12AL83H, held by                #

#   Jasmina Blecic, Principal Investigator Joseph Harrington, and the          #

#   NASA Science Mission Directorate’s Planetary Atmospheres Program,          #

#   grant NNX12AI69G.                                                          #

#                                                                              #

#                                                                              #

#   Many questions are answered in the TEA forums:                             #

#                                                                              #

#   https://physics.ucf.edu/mailman/listinfo/tea-user                          #

#   https://physics.ucf.edu/mailman/listinfo/tea-devel                         #

#                                                                              #

#   Visit our Github site:                                                     #

#                                                                              #

#   https://github.com/dzesmin/TEA/                                            #

#                                                                              #

#   Reach us directly at:                                                      #

#                                                                              #

#   Jasmina Blecic <jasmina@physics.ucf.edu>                                   #

#   Joseph Harrington <jh@physics.ucf.edu>                                     #

#                                                                              #
############################## END FRONTMATTER #################################


The Start Guide with basic instructions on how to install and run TEA
is: doc/start_guide.txt

For more detailed instructions read the TEA User Manual: doc/TEA-UserManual.pdf
For code description read: doc/TEA-CodeDescription.pdf

The TEA Theory paper is published in The Astrophysical Journal Supplement Series
and also available here: doc/TEA-TheoryPaper.pdf 

The compendium for this paper can be find on zenodo.org, entitled 
RRC-BlecicEtal-2016-ApJS-TEA, http://dx.doi.org/10.5281/zenodo.50378
 
The compendium for the arXiv version 1 of this paper, 
http://arxiv.org/abs/1505.06392, can be find
here: https://github.com/dzesmin/RRC-BlecicEtal-2015a-ApJS-TEA

Completely executed TEA examples can be find in a separate repository: 
https://github.com/dzesmin/TEA-Examples

The reproducible-reserach license and how to acknowledge TEA files are placed 
in the root directory: RR-LICENSE-0.3.txt, ACKNOWLEDGING-TEA

File: rawtables/Al-084.txt
Aluminum Bromide ((AlBr3)2)	Al2Br6(g)
T(K)	Cp	S	-[G-H(Tr)]/T	H-H(Tr)	delta-f H	delta-f G	log Kf
0	0.	0.	INFINITE	-38.309	-892.918	-892.918	INFINITE
100	122.051	386.605	686.066	-29.946	-893.902	-915.011	477.953
200	154.379	482.768	562.199	-15.886	-898.150	-934.593	244.091
250	162.423	518.147	549.952	-7.951	-900.889	-943.399	197.112
298.15	167.514	547.220	547.220	0.	-937.216	-947.368	165.975
300	167.672	548.257	547.223	0.310	-937.415	-947.430	164.962
350	171.215	574.387	549.279	8.788	-1029.359	-944.065	140.894
400	173.690	597.420	553.885	17.414	-1028.768	-931.920	121.696
450	175.474	617.986	559.886	26.145	-1028.167	-919.850	106.773
500	176.796	636.546	566.639	34.954	-1027.568	-907.847	94.842
600	178.581	668.951	581.068	52.730	-1026.422	-884.012	76.960
700	179.692	696.569	595.644	70.648	-1025.414	-860.359	64.201
800	180.428	720.615	609.795	88.656	-1024.625	-836.837	54.640
900	180.939	741.898	623.313	106.726	-1024.129	-813.397	47.208
1000	181.309	760.982	636.142	124.839	-1045.169	-788.473	41.186
1100	181.584	778.276	648.290	142.985	-1044.723	-762.825	36.224
1200	181.794	794.085	659.790	161.154	-1044.280	-737.217	32.090
1300	181.959	808.643	670.688	179.342	-1043.844	-711.647	28.594
1400	182.090	822.133	681.029	197.545	-1043.419	-686.109	25.599
1500	182.195	834.699	690.860	215.759	-1043.012	-660.601	23.004
1600	182.282	846.461	700.221	233.983	-1042.625	-635.120	20.735
1700	182.354	857.514	709.152	252.215	-1042.266	-609.662	18.733
1800	182.415	867.939	717.687	270.453	-1041.940	-584.225	16.954
1900	182.466	877.803	725.857	288.698	-1041.652	-558.804	15.363
2000	182.510	887.163	733.690	306.946	-1041.410	-533.397	13.931
2100	182.548	896.069	741.212	325.199	-1041.219	-508.001	12.636
2200	182.580	904.562	748.445	343.456	-1041.085	-482.613	11.459
2300	182.609	912.678	755.411	361.715	-1041.012	-457.230	10.384
2400	182.634	920.451	762.127	379.977	-1041.002	-431.848	9.399
2500	182.656	927.906	768.610	398.242	-1041.059	-406.466	8.493
2600	182.676	935.071	774.875	416.509	-1041.182	-381.081	7.656
2700	182.693	941.965	780.937	434.777	-1041.370	-355.688	6.881
2800	182.709	948.610	786.807	453.047	-1629.423	-328.353	6.126
2900	182.723	955.022	792.498	471.319	-1627.541	-281.919	5.078
3000	182.736	961.216	798.019	489.592	-1625.713	-235.551	4.101
3100	182.747	967.208	803.381	507.866	-1623.934	-189.241	3.189
3200	182.758	973.011	808.591	526.141	-1622.196	-142.989	2.334
3300	182.767	978.634	813.659	544.417	-1620.492	-96.789	1.532
3400	182.776	984.091	818.592	562.694	-1618.815	-50.642	0.778
3500	182.784	989.389	823.397	580.972	-1617.158	-4.544	0.068
3600	182.791	994.538	828.080	599.251	-1615.512	41.508	-0.602
3700	182.798	999.547	832.647	617.531	-1613.871	87.514	-1.235
3800	182.804	1004.422	837.103	635.811	-1612.226	133.475	-1.835
3900	182.810	1009.170	841.454	654.091	-1610.572	179.393	-2.403
4000	182.815	1013.799	845.705	672.373	-1608.903	225.268	-2.942
4100	182.820	1018.313	849.861	690.654	-1607.211	271.101	-3.454
4200	182.824	1022.718	853.924	708.936	-1605.494	316.893	-3.941
4300	182.829	1027.020	857.900	727.219	-1603.744	362.644	-4.405
4400	182.833	1031.224	861.791	745.502	-1601.961	408.353	-4.848
4500	182.836	1035.332	865.602	763.786	-1600.134	454.021	-5.270
4600	182.840	1039.351	869.336	782.069	-1598.271	499.649	-5.674
4700	182.843	1043.283	872.995	800.354	-1596.364	545.235	-6.060
4800	182.846	1047.133	876.583	818.638	-1594.414	590.781	-6.429
4900	182.849	1050.903	880.102	836.923	-1592.417	636.285	-6.783
5000	182.852	1054.597	883.555	855.208	-1590.376	681.748	-7.122
5100	182.854	1058.218	886.945	873.493	-1588.290	727.171	-7.448
5200	182.857	1061.769	890.273	891.779	-1586.161	772.550	-7.760
5300	182.859	1065.252	893.541	910.064	-1583.988	817.890	-8.061
5400	182.861	1068.670	896.753	928.350	-1581.774	863.188	-8.350
5500	182.863	1072.025	899.909	946.637	-1579.520	908.444	-8.628
5600	182.865	1075.320	903.012	964.923	-1577.229	953.659	-8.895
5700	182.867	1078.557	906.064	983.210	-1574.904	998.833	-9.153
5800	182.868	1081.737	909.065	1001.496	-1572.541	1043.964	-9.402
5900	182.870	1084.863	912.018	1019.783	-1570.153	1089.056	-9.642
6000	182.872	1087.937	914.925	1038.070	-1567.695	1134.103	-9.873

File: rawtables/Br-048.txt
Iron Bromide (FeBr2)	Br2Fe1(g)
T(K)	Cp	S	-[G-H(Tr)]/T	H-H(Tr)	delta-f H	delta-f G	log Kf
0	0.	0.	INFINITE	-16.019	-28.425	-28.425	INFINITE
100	53.226	274.411	389.883	-11.547	-27.169	-48.619	25.396
200	58.914	313.454	342.863	-5.882	-28.174	-69.790	18.227
250	60.014	326.729	338.354	-2.906	-29.151	-80.088	16.733
298.15	60.653	337.359	337.359	0.	-41.422	-88.479	15.501
300	60.672	337.734	337.360	0.112	-41.496	-88.771	15.456
350	61.093	347.120	338.100	3.157	-72.387	-94.953	14.171
400	61.376	355.298	339.750	6.219	-72.497	-98.170	12.820
450	61.575	362.539	341.887	9.293	-72.661	-101.370	11.767
500	61.722	369.035	344.283	12.376	-72.884	-104.548	10.922
600	61.932	380.307	349.375	18.559	-73.506	-110.827	9.648
700	62.102	389.867	354.494	24.761	-74.369	-116.982	8.729
800	62.284	398.171	359.446	30.980	-75.517	-122.995	8.031
900	62.506	405.520	364.165	37.219	-77.071	-128.842	7.478
1000	62.777	412.119	368.636	43.483	-79.328	-134.483	7.025
1100	63.094	418.117	372.866	49.776	-82.461	-139.832	6.640
1200	63.445	423.622	376.869	56.103	-85.016	-144.954	6.310
1300	63.819	428.715	380.664	62.466	-85.897	-149.913	6.024
1400	64.202	433.458	384.267	68.867	-86.832	-154.803	5.776
1500	64.582	437.901	387.696	75.306	-87.823	-159.624	5.559
1600	64.949	442.080	390.966	81.783	-88.870	-164.377	5.366
1700	65.295	446.028	394.090	88.295	-90.926	-169.043	5.194
1800	65.614	449.770	397.080	94.841	-92.431	-173.596	5.038
1900	65.902	453.325	399.948	101.417	-108.102	-177.360	4.876
2000	66.158	456.712	402.702	108.020	-109.987	-180.956	4.726
2100	66.380	459.945	405.351	114.648	-111.866	-184.459	4.588
2200	66.570	463.038	407.904	121.295	-113.744	-187.871	4.461
2300	66.728	466.001	410.366	127.960	-115.627	-191.199	4.342
2400	66.855	468.843	412.743	134.640	-117.518	-194.444	4.232
2500	66.955	471.575	415.042	141.331	-119.420	-197.610	4.129
2600	67.029	474.202	417.268	148.030	-121.336	-200.700	4.032
2700	67.080	476.733	419.423	154.736	-123.268	-203.716	3.941
2800	67.110	479.173	421.514	161.445	-125.218	-206.660	3.855
2900	67.121	481.528	423.543	168.157	-127.185	-209.534	3.774
3000	67.116	483.804	425.514	174.869	-129.171	-212.340	3.697
3100	67.096	486.004	427.430	181.580	-131.174	-215.079	3.624
3200	67.065	488.134	429.294	188.288	-481.494	-210.330	3.433
3300	67.023	490.197	431.108	194.992	-481.628	-201.854	3.195
3400	66.971	492.197	432.876	201.692	-481.809	-193.373	2.971
3500	66.913	494.138	434.599	208.386	-482.035	-184.887	2.759
3600	66.848	496.022	436.279	215.074	-482.305	-176.393	2.559
3700	66.778	497.852	437.918	221.756	-482.617	-167.891	2.370
3800	66.704	499.632	439.519	228.430	-482.970	-159.380	2.191
3900	66.626	501.364	441.083	235.096	-483.364	-150.860	2.021
4000	66.546	503.050	442.611	241.755	-483.796	-142.328	1.859
4100	66.465	504.692	444.105	248.405	-484.265	-133.786	1.704
4200	66.382	506.293	445.567	255.048	-484.772	-125.232	1.557
4300	66.299	507.854	446.997	261.682	-485.315	-116.665	1.417
4400	66.215	509.377	448.398	268.308	-485.894	-108.085	1.283
4500	66.132	510.864	449.769	274.925	-486.507	-99.492	1.155
4600	66.049	512.317	451.113	281.534	-487.156	-90.884	1.032
4700	65.966	513.736	452.431	288.135	-487.840	-82.262	0.914
4800	65.885	515.124	453.723	294.727	-488.558	-73.625	0.801
4900	65.805	516.482	454.990	301.312	-489.312	-64.973	0.693
5000	65.726	517.810	456.233	307.888	-490.102	-56.305	0.588
5100	65.648	519.111	457.453	314.457	-490.928	-47.621	0.488
5200	65.572	520.385	458.651	321.018	-491.791	-38.921	0.391
5300	65.497	521.633	459.828	327.571	-492.692	-30.203	0.298
5400	65.424	522.857	460.983	334.117	-493.634	-21.468	0.208
5500	65.352	524.057	462.119	340.656	-494.616	-12.715	0.121
5600	65.283	525.234	463.236	347.188	-495.641	-3.944	0.037
5700	65.215	526.389	464.334	353.713	-496.711	4.846	-0.044
5800	65.148	527.522	465.414	360.231	-497.828	13.654	-0.123
5900	65.083	528.635	466.476	366.742	-498.994	22.483	-0.199
6000	65.020	529.729	467.521	373.248	-500.213	31.332	-0.273

File: rawtables/Br-081.txt
Molybdenum Bromide (MoBr3)	Br3Mo1(cr)
T(K)	Cp	S	-[G-H(Tr)]/T	H-H(Tr)	delta-f H	delta-f G	log Kf
298.15	105.370	174.473	174.473	0.	-283.675	-259.095	45.392
300	105.395	175.125	174.475	0.195	-283.734	-258.942	45.086
400	106.859	205.645	178.626	10.808	-327.297	-241.576	31.547
500	108.324	229.648	186.514	21.567	-324.624	-220.454	23.031
600	109.788	249.527	195.406	32.472	-321.915	-199.874	17.401
700	111.253	266.561	204.383	43.524	-319.143	-179.752	13.413
800	112.717	281.512	213.108	54.723	-316.294	-160.032	10.449
900	114.181	294.873	221.464	66.068	-313.362	-140.675	8.165
1000	115.646	306.979	229.420	77.559	-310.344	-121.648	6.354
1100	117.110	318.070	236.982	89.197	-307.244	-102.928	4.888
1200	118.575	328.322	244.171	100.981	-304.066	-84.494	3.678
1300	120.039	337.871	251.016	112.912	-300.817	-66.327	2.665
1400	121.503	346.821	257.543	124.989	-297.504	-48.414	1.806
1500	122.968	355.254	263.778	137.213	-294.134	-30.739	1.070

File: rawtables/Br-087.txt
Titanium Bromide (TiBr3)	Br3Ti1(cr)
T(K)	Cp	S	-[G-H(Tr)]/T	H-H(Tr)	delta-f H	delta-f G	log Kf
0	0.	0.	INFINITE	-22.970	-531.572	-531.572	INFINITE
100	70.655	74.136	264.466	-19.033	-532.385	-530.896	277.312
200	97.818	137.244	185.506	-9.652	-532.274	-529.251	138.226
298.15	101.705	176.443	176.443	0.	-550.196	-525.561	92.076
300	101.776	177.073	176.445	0.188	-550.264	-525.408	91.482
400	105.818	206.789	180.471	10.527	-594.259	-507.949	66.331
500	114.709	231.322	188.246	21.538	-591.526	-486.673	50.842
600	125.507	253.176	197.274	33.541	-587.928	-466.024	40.571
700	137.210	273.423	206.722	46.691	-583.274	-446.060	33.285
800	147.277	292.463	216.262	60.961	-577.557	-426.837	27.870
900	151.879	310.075	225.722	75.918	-571.237	-408.372	23.701
1000	156.673	326.329	234.980	91.349	-564.588	-390.630	20.404
1100	161.084	341.471	243.980	107.240	-557.687	-373.567	17.739
1200	165.111	355.663	252.702	123.553	-554.556	-357.021	15.541
1300	168.755	369.025	261.141	140.250	-546.541	-340.883	13.697
1400	172.015	381.653	269.302	157.291	-538.272	-325.372	12.140
1500	174.891	393.621	277.195	174.640	-529.802	-310.459	10.811

File: rawtables/Br-099.txt
Titanium Bromide (TiBr4)	Br4Ti1(l)
T(K)	Cp	S	-[G-H(Tr)]/T	H-H(Tr)	delta-f H	delta-f G	log Kf
298.15	151.879	284.168	284.168	0.	-605.345	-590.138	103.390
300	151.879	285.107	284.171	0.281	-605.391	-590.044	102.736
400	151.879	328.800	290.128	15.469	-661.776	-573.053	74.833
500	151.879	362.691	301.377	30.657	-656.712	-551.461	57.611
600	151.879	390.382	313.974	45.845	-651.789	-530.876	46.217
700	151.879	413.794	326.605	61.033	-646.966	-511.106	38.139
800	151.879	434.075	338.799	76.221	-642.207	-492.023	32.126
900	151.879	451.964	350.399	91.408	-637.539	-473.531	27.483
1000	151.879	467.966	361.369	106.596	-633.020	-455.552	23.796

File: rawtables/Ca-027.txt
Calcium Oxide (CaO)	Ca1O1(cr)
T(K)	Cp	S	-[G-H(Tr)]/T	H-H(Tr)	delta-f H	delta-f G	log Kf
0	0.	0.	INFINITE	-6.749	-631.760	-631.760	INFINITE
100	14.715	6.222	69.166	-6.294	-633.739	-624.099	325.996
200	33.677	23.041	41.825	-3.757	-634.925	-613.887	160.331
298.15	42.120	38.212	38.212	0.	-635.089	-603.501	105.731
300	42.242	38.473	38.213	0.078	-635.086	-603.305	105.045
400	46.626	51.300	39.932	4.547	-634.738	-592.755	77.406
500	48.982	61.980	43.305	9.338	-634.242	-582.316	60.834
600	50.480	71.052	47.193	14.315	-633.787	-571.975	49.795
700	51.555	78.917	51.175	19.419	-633.449	-561.701	41.915
800	52.400	85.858	55.085	24.618	-634.112	-551.362	36.000
900	53.112	92.072	58.856	29.894	-634.064	-541.024	31.400
1000	53.735	97.700	62.463	35.237	-634.273	-530.677	27.720
1100	54.300	102.849	65.904	40.639	-634.749	-520.297	24.707
1200	54.831	107.596	69.183	46.096	-643.226	-509.239	22.167
1300	55.329	112.005	72.309	51.604	-643.009	-498.082	20.013
1400	55.810	116.123	75.293	57.161	-642.759	-486.943	18.168
1500	56.275	119.989	78.146	62.766	-642.475	-475.823	16.570
1600	56.727	123.636	80.876	68.416	-642.159	-464.723	15.172
1700	57.174	127.088	83.494	74.111	-641.810	-453.644	13.939
1800	57.609	130.369	86.007	79.850	-790.102	-440.375	12.779
1900	58.045	133.495	88.425	85.633	-788.275	-420.996	11.574
2000	58.471	136.483	90.754	91.459	-786.423	-401.713	10.492
2100	58.894	139.346	93.000	97.327	-784.547	-382.523	9.515
2200	59.317	142.096	95.170	103.238	-782.651	-363.423	8.629
2300	59.735	144.742	97.268	109.190	-780.739	-344.411	7.822
2400	60.149	147.293	99.299	115.184	-778.816	-325.481	7.084
2500	60.563	149.757	101.269	121.220	-776.887	-306.632	6.407
2600	60.978	152.140	103.180	127.297	-774.958	-287.860	5.783
2700	61.388	154.449	105.036	133.415	-773.036	-269.161	5.207
2800	61.798	156.689	106.841	139.575	-771.126	-250.534	4.674
2900	62.208	158.865	108.597	145.775	-769.238	-231.976	4.178
3000	62.618	160.981	110.308	152.016	-767.378	-213.481	3.717
3100	63.024	163.040	111.976	158.298	-765.554	-195.048	3.287
3200	63.434	165.048	113.604	164.621	-763.774	-176.673	2.884
3200.000	63.434	165.048	113.604	164.621	CRYSTAL <--> LIQUID
3300	63.839	167.006	115.192	170.985	762.047  158.353 2.507
3400	64.245	168.918	116.744	177.389	-760.379	-140.084	2.152
3500	64.651	170.786	118.262	183.834	-758.779	-121.864	1.819
3600	65.057	172.613	119.746	190.319	-757.254	-103.688	1.504

File: rawtables/Mg-010.txt
Magnesium Oxide (MgO)	Mg1O1(cr,l)
T(K)	Cp	S	-[G-H(Tr)]/T	H-H(Tr)	delta-f H	delta-f G	log Kf
0	0.	0.	INFINITE	-5.159	-597.060	-597.060	INFINITE
100	7.802	2.548	52.212	-4.966	-598.962	-589.601	307.976
200	26.681	14.096	30.037	-3.188	-600.646	-579.488	151.347
298.15	37.106	26.924	26.924	0.	-601.241	-568.945	99.677
300	37.244	27.154	26.925	0.069	-601.245	-568.745	99.027
400	42.561	38.678	28.460	4.087	-601.268	-557.898	72.854
500	45.544	48.523	31.513	8.505	-601.046	-547.078	57.153
600	47.430	57.006	35.072	13.160	-600.738	-536.312	46.690
700	48.748	64.420	38.746	17.972	-600.426	-525.600	39.221
800	49.740	70.996	42.374	22.898	-600.156	-514.930	33.621
900	50.539	76.902	45.888	27.913	-599.962	-504.289	29.268
1000	51.208	82.262	49.262	33.001	-608.462	-492.952	25.749
1100	51.794	87.171	52.488	38.151	-608.496	-481.399	22.860
1200	52.325	91.701	55.569	43.358	-608.495	-469.844	20.452
1300	52.810	95.908	58.512	48.615	-608.461	-458.291	18.414
1400	53.262	99.839	61.325	53.918	-735.804	-443.575	16.550
1500	53.693	103.528	64.017	59.266	-734.355	-422.752	14.722
1600	54.107	107.007	66.596	64.656	-732.877	-402.026	13.125
1700	54.509	110.299	69.071	70.087	-731.371	-381.394	11.719
1800	54.898	113.426	71.449	75.558	-729.837	-360.851	10.472
1900	55.278	116.404	73.737	81.067	-728.277	-340.395	9.358
2000	55.651	119.249	75.942	86.613	-726.690	-320.021	8.358
2100	56.019	121.973	78.070	92.197	-725.079	-299.727	7.455
2200	56.379	124.587	80.125	97.816	-723.442	-279.510	6.636
2300	56.738	127.101	82.114	103.472	-721.781	-259.368	5.890
2400	57.094	129.524	84.039	109.164	-720.097	-239.300	5.208
2500	57.445	131.862	85.905	114.891	-718.389	-219.301	4.582
2600	57.797	134.121	87.716	120.653	-716.659	-199.372	4.005
2700	58.145	136.309	89.476	126.450	-714.906	-179.509	3.473
2800	58.491	138.430	91.187	132.282	-713.132	-159.712	2.979
2900	58.836	140.489	92.851	138.148	-711.338	-139.979	2.521
3000	59.177	142.489	94.473	144.049	-709.524	-120.308	2.095
3100	59.516	144.436	96.053	149.987	-707.689	-100.697	1.697
3105.000	59.523	144.532	96.131	150.284	CRYSTAL <--> LIQUID
3105.000	66.944	169.595	96.131	228.107	TRANSITION
3200	66.944	171.613	98.342	234.466	-627.329	-83.538	1.364
3300	66.944	173.673	100.594	241.161	-624.772	-66.584	1.054
3400	66.944	175.671	102.773	247.855	-622.235	-49.708	0.764
3500	66.944	177.612	104.884	254.550	-619.719	-32.905	0.491
3600	66.944	179.498	106.930	261.244	-617.226	-16.174	0.235
3700	66.944	181.332	108.916	267.938	-614.757	0.487	-0.007
3800	66.944	183.117	110.846	274.633	-612.315	17.083	-0.235
3900	66.944	184.856	112.721	281.327	-609.901	33.615	-0.450
4000	66.944	186.551	114.546	288.022	-607.518	50.084	-0.654
4100	66.944	188.204	116.322	294.716	-605.167	66.495	-0.847
4200	66.944	189.817	118.053	301.410	-602.851	82.849	-1.030
4300	66.944	191.393	119.740	308.105	-600.572	99.149	-1.204
4400	66.944	192.932	121.386	314.799	-598.332	115.395	-1.370
4500	66.944	194.436	122.993	321.494	-596.133	131.591	-1.527
4600	66.944	195.907	124.562	328.188	-593.978	147.739	-1.678
4700	66.944	197.347	126.095	334.882	-591.869	163.840	-1.821
4800	66.944	198.756	127.595	341.577	-589.807	179.897	-1.958
4900	66.944	200.137	129.061	348.271	-587.796	195.912	-2.088
5000	66.944	201.489	130.496	354.966	-585.838	211.886	-2.214

File: rawtables/O-042.txt
Titanium Oxide, Anatase (TiO2)	O2Ti1(cr)
T(K)	Cp	S	-[G-H(Tr)]/T	H-H(Tr)	delta-f H	delta-f G	log Kf
0	0.000	0.000	INFINITE	-8.627	-933.837	-933.837	INFINITE
100	19.159	9.623	89.203	-7.958	-936.632	-919.438	480.265
200	41.865	30.501	54.580	-4.816	-938.318	-901.476	235.441
298.15	55.271	49.907	49.907	0.000	-938.722	-883.266	154.745
300	55.471	50.249	49.908	0.102	-938.721	-882.922	153.730
400	63.593	67.433	52.195	6.095	-938.313	-864.368	112.875
500	68.145	82.156	56.753	12.702	-937.506	-845.970	88.378
600	70.890	94.842	62.069	19.664	-936.529	-827.753	72.062
700	72.655	105.911	67.559	26.846	-935.488	-809.706	60.421
800	73.860	115.696	72.976	34.176	-934.421	-791.810	51.700
900	74.726	124.448	78.218	41.607	-933.386	-774.046	44.924
1000	75.354	132.355	83.242	49.112	-932.464	-756.393	39.510
1100	75.814	139.559	88.039	56.672	-931.729	-738.823	35.084
1200	76.191	146.172	92.612	64.272	-935.171	-721.191	31.393
1300	76.484	152.283	96.970	71.907	-934.101	-703.403	28.263
1400	76.735	157.960	101.126	79.568	-933.112	-685.695	25.584
1500	76.944	163.262	105.094	87.252	-932.219	-668.054	23.264
1600	77.111	168.233	108.886	94.955	-931.438	-650.470	21.236
1700	77.237	172.912	112.516	102.673	-930.785	-632.930	19.448
1800	77.362	177.330	115.995	110.403	-930.274	-615.425	17.859
1900	77.446	181.515	119.335	118.143	-929.921	-597.943	16.439
2000	77.530	185.490	122.544	125.892	-944.427	-580.022	15.149
